Repository: vahid2364/DataScribe_DeepTabularLearning

<div align="center">
   
   # DataScribe Tabular Learning Models
   <p>
      <a href="https://github.com/vahid2364/DataScribe_DeepTabularLearning/issues/new">Report a Bug</a> |
      <a href="https://github.com/vahid2364/DataScribe_DeepTabularLearning/issues/new?labels=enhancement">Request a Feature</a>
</div>

---

# DataScribe Deep Tabular Learning

This repository provides the code, data, and documentation for the paper:

**[Decoding Non-Linearity and Complexity: Deep Tabular Learning Approaches for Materials Science](https://arxiv.org/abs/2411.18717)**  
*Vahid Attari, Raymundo Arroyave*  
Department of Materials Science & Engineering, Texas A&M University.
   <a href="https://youtu.be/mSeamv819hI" target="_blank">
         alt="Watch the demo on YouTube"
         style="border:2px solid black; border-radius:6px;">
   </a>
   <em>Click the image to watch a video demonstration of DataScribe GUI for training an encoder-decoder model on HEA data on YouTube.</em>
<div align="center">
</div>

---

## 📖 Overview

This project addresses the challenges in tabular materials science data, including extreme skewness, and complex feature interactions. The repository implements several machine learning models, ranging from classical tree-based methods (e.g., XGBoost) to advanced deep learning architectures (e.g., encoder-decoder models, TabNet, and Variational Autoencoders) on various materials science datasets.

Key features of the project:
- **Tabular data preprocessing** for skewness and outliers.
- **Benchmarking of deep learning models** (e.g., regularized Dense Networks, Disjunctive Normal Form Networks, TabNet).
- **Bayesian optimization** for hyperparameter tuning.
- Comparative analysis of predictive performance and computational efficiency.

---

## 📂 Repository Structure

The repository currently includes multiple datasets, e.g., ATLAS-RHEA, BIRDSHOT, and MPEA. Each dataset folder contains several models along with their corresponding Bayesian hyperparameter optimization workflows and post-processing results. Below is an example folder structure:

```
.
├── datasets/
│   ├─── ATLAS-RHEA/
│   │    ├── data/
│   │    │      ├── raw/                       # Raw input data files
│   │    │      ├── processed/                 # Preprocessed data files
│   │    │      └── README.md                  # Details about datasets
│   │    │
│   │    ├── models/               # Trained models for ATLAS-RHEA
│   │    │      │
│   │    │      ├── encoder_decoder.py         # Encoder-Decoder implementation
│   │    │      │       ├── Fully Dense architecture
│   │    │      │       ├── DNNF architecture
│   │    │      │       └── 1D-CNN architecture
│   │    │      │    
│   │    │      ├── tabnet.py                  # TabNet model
│   │    │      ├── vae.py                     # Variational Autoencoder implementation
│   │    │      ├── xgboost_baseline.py        # XGBoost baseline model
│   │    │      └── utils.py                   # Utility functions for training and evaluation
│   │    │
│   │    ├── bayes_opt/             # Bayesian optimization scripts and results
│   │    └── postprocessing/        # Analysis and visualizations
│   │
│   ├── BIRDSHOT/
│   │   ├── data/
│   │   ├── models/
│   │   ├── bayes_opt/
│   │   └── postprocessing/
│   │
│   └── MPEA/
│       ├── data/
│       ├── models/
│       ├── bayes_opt/

## 📊 Datasets

### ATLAS-RHEA Description
The dataset includes tabular materials data with features such as:
- **Compositional information**: Nb, Cr, V, W, Zr.
- **Material properties**: Thermal conductivity, density, yield strength, creep rate.

### BIRDSHOT Description
The dataset includes tabular materials data with features such as:
- **Compositional information**: Al	Co	Cr	Cu	Fe	Mn	Ni	V (Bayesian and EDS measured).
- **Material properties**: Computed and experimentally evaluated mechanical properties including yield and ultimate tensile strength, hardness, depth of penetration, SFE, etc.

### BORG-HEA Description
The dataset includes tabular materials data with features such as:
- **Compositional information**: Multiple elements
- **Material properties**: Mechanical properties

<em>Figure: DataScribe GUI demo showing encoder-decoder training on HEA tabular data.</em>
---

## 🔍 Results

1. **Performance Comparison**:
   - XGBoost achieves the best computational efficiency and strong predictive performance.
   - DNF-Net outperforms on skewed features but has higher computational costs.
   - rDN model, when properly tuned, achieves strong performance on highly complex features.
   
2. **Optimization Insights**:
   - Bayesian optimization using Tree-structured Parzen Estimator (TPE) fine-tunes hyperparameters.
   - Scaling and quantile transformations significantly improve model stability when features are complex and span multiple orders of magnitude.

---

### Visualizing Results
Use the provided Jupyter notebooks:
```bash
jupyter notebook notebooks/01_data_exploration.ipynb
```

---

File: BIRDSHOT-HEADATA-Alvi/Combined_Pareto_Table.tex
\begin{longtable}{lrrrrrrrrrrrrrr}
\caption{Pareto Front Alloys among C-2 alloys} \label{tab:pareto_combined} \\
\toprule
Alloy Name & Al & Co & Cr & Cu & Fe & Mn & Ni & V & Hardness, HV & Yield Strength (MPa) & UTS_True (Mpa) & UTS/YS & Elong_T (%) & Depth of Penetration (mm) FE_Sim \\
\midrule
\endfirsthead
\caption[]{Pareto Front Alloys among C-2 alloys} \\
\toprule
Alloy Name & Al & Co & Cr & Cu & Fe & Mn & Ni & V & Hardness, HV & Yield Strength (MPa) & UTS_True (Mpa) & UTS/YS & Elong_T (%) & Depth of Penetration (mm) FE_Sim \\
\midrule
\endhead
\midrule
\multicolumn{15}{r}{Continued on next page} \\
\midrule
\endfoot
\bottomrule
\endlastfoot
BBB03 & 4 & 0 & 12 & 4 & 4 & 16 & 52 & 8 & 162.20 & 307.14 & 1219.51 & 3.97 & 55.70 & 2.81 \\
BBB08 & 4 & 8 & 12 & 4 & 4 & 24 & 40 & 4 & 143.20 & 282.39 & 1143.09 & 4.05 & 54.60 & 2.90 \\
BBB15 & 4 & 0 & 8 & 24 & 4 & 16 & 44 & 0 & 139.60 & 261.17 & 1060.66 & 4.06 & 52.60 & 2.98 \\
BBC01 & 4 & 12 & 4 & 4 & 20 & 16 & 32 & 8 & 132.30 & 254.55 & 1069.26 & 4.20 & 51.80 & 2.96 \\
BBC04 & 4 & 0 & 4 & 0 & 4 & 4 & 60 & 24 & 200.00 & 445.73 & 1476.34 & 3.31 & 50.20 & 2.45 \\
BBA06 & 4 & 0 & 8 & 4 & 24 & 12 & 44 & 4 & 118.60 & 230.46 & 976.41 & 4.24 & 49.00 & 3.09 \\
BBC02 & 4 & 8 & 0 & 0 & 4 & 8 & 52 & 24 & 199.90 & 449.10 & 1462.73 & 3.26 & 48.40 & 2.44 \\
BBB07 & 4 & 40 & 0 & 0 & 12 & 4 & 36 & 4 & 125.00 & 211.35 & 900.56 & 4.26 & 45.30 & 3.16 \\
BBA13 & 4 & 20 & 4 & 4 & 16 & 0 & 52 & 0 & 106.80 & 176.82 & 800.19 & 4.53 & 42.00 & 3.35 \\
BBB13 & 0 & 40 & 4 & 0 & 28 & 4 & 4 & 20 & 223.30 & 531.30 & 1312.87 & 2.47 & 28.20 & 2.31 \\
BBC03 & 4 & 4 & 12 & 0 & 0 & 4 & 52 & 24 & 320.60 & 719.13 & 1161.35 & 1.61 & 13.80 & 2.22 \\
\end{longtable}
