Repository: vahid2364/DataScribe_DeepTabularLearning

<div align="center">
   
   # DataScribe Tabular Learning Models
   <p>
      <a href="https://github.com/vahid2364/DataScribe_DeepTabularLearning/issues/new">Report a Bug</a> |
      <a href="https://github.com/vahid2364/DataScribe_DeepTabularLearning/issues/new?labels=enhancement">Request a Feature</a>
</div>

---

# DataScribe Deep Tabular Learning

This repository provides the code, data, and documentation for the paper:

**[Decoding Non-Linearity and Complexity: Deep Tabular Learning Approaches for Materials Science](https://arxiv.org/abs/2411.18717)**  
*Vahid Attari, Raymundo Arroyave*  
Department of Materials Science & Engineering, Texas A&M University.
   <a href="https://youtu.be/mSeamv819hI" target="_blank">
         alt="Watch the demo on YouTube"
         style="border:2px solid black; border-radius:6px;">
   </a>
   <em>Click the image to watch a video demonstration of DataScribe GUI for training an encoder-decoder model on HEA data on YouTube.</em>
<div align="center">
</div>

---

## 📖 Overview

This project addresses the challenges in tabular materials science data, including extreme skewness, and complex feature interactions. The repository implements several machine learning models, ranging from classical tree-based methods (e.g., XGBoost) to advanced deep learning architectures (e.g., encoder-decoder models, TabNet, and Variational Autoencoders) on various materials science datasets.

Key features of the project:
- **Tabular data preprocessing** for skewness and outliers.
- **Benchmarking of deep learning models** (e.g., regularized Dense Networks, Disjunctive Normal Form Networks, TabNet).
- **Bayesian optimization** for hyperparameter tuning.
- Comparative analysis of predictive performance and computational efficiency.

---

## 📂 Repository Structure

The repository currently includes multiple datasets, e.g., ATLAS-RHEA, BIRDSHOT, and MPEA. Each dataset folder contains several models along with their corresponding Bayesian hyperparameter optimization workflows and post-processing results. Below is an example folder structure:

```
.
├── datasets/
│   ├─── ATLAS-RHEA/
│   │    ├── data/
│   │    │      ├── raw/                       # Raw input data files
│   │    │      ├── processed/                 # Preprocessed data files
│   │    │      └── README.md                  # Details about datasets
│   │    │
│   │    ├── models/               # Trained models for ATLAS-RHEA
│   │    │      │
│   │    │      ├── encoder_decoder.py         # Encoder-Decoder implementation
│   │    │      │       ├── Fully Dense architecture
│   │    │      │       ├── DNNF architecture
│   │    │      │       └── 1D-CNN architecture
│   │    │      │    
│   │    │      ├── tabnet.py                  # TabNet model
│   │    │      ├── vae.py                     # Variational Autoencoder implementation
│   │    │      ├── xgboost_baseline.py        # XGBoost baseline model
│   │    │      └── utils.py                   # Utility functions for training and evaluation
│   │    │
│   │    ├── bayes_opt/             # Bayesian optimization scripts and results
│   │    └── postprocessing/        # Analysis and visualizations
│   │
│   ├── BIRDSHOT/
│   │   ├── data/
│   │   ├── models/
│   │   ├── bayes_opt/
│   │   └── postprocessing/
│   │
│   └── MPEA/
│       ├── data/
│       ├── models/
│       ├── bayes_opt/

## 📊 Datasets

### ATLAS-RHEA Description
The dataset includes tabular materials data with features such as:
- **Compositional information**: Nb, Cr, V, W, Zr.
- **Material properties**: Thermal conductivity, density, yield strength, creep rate.

### BIRDSHOT Description
The dataset includes tabular materials data with features such as:
- **Compositional information**: Al	Co	Cr	Cu	Fe	Mn	Ni	V (Bayesian and EDS measured).
- **Material properties**: Computed and experimentally evaluated mechanical properties including yield and ultimate tensile strength, hardness, depth of penetration, SFE, etc.

### BORG-HEA Description
The dataset includes tabular materials data with features such as:
- **Compositional information**: Multiple elements
- **Material properties**: Mechanical properties

<em>Figure: DataScribe GUI demo showing encoder-decoder training on HEA tabular data.</em>
---

## 🔍 Results

1. **Performance Comparison**:
   - XGBoost achieves the best computational efficiency and strong predictive performance.
   - DNF-Net outperforms on skewed features but has higher computational costs.
   - rDN model, when properly tuned, achieves strong performance on highly complex features.
   
2. **Optimization Insights**:
   - Bayesian optimization using Tree-structured Parzen Estimator (TPE) fine-tunes hyperparameters.
   - Scaling and quantile transformations significantly improve model stability when features are complex and span multiple orders of magnitude.

---

### Visualizing Results
Use the provided Jupyter notebooks:
```bash
jupyter notebook notebooks/01_data_exploration.ipynb
```

---

File: SMA-DATA/data/DS_5_Ms_cleaned.csv (part 1 of 5)
Ni,Ti,Hf,Zr,Cu,Pd,Co,Nb,Homogenization_temp,Homogenization_time,Aging_temp, Aging_time,Applied Stress - (MPa) ,AM,BM,Tm,a,X,Smix,Hmix,OMEGA,Delta,VEC,CV,Ionization energy,Thermal conductivity,Electrical conductivity,Heat of fusion,Heat of vaporization,Boiling point,Density,Vicker Hardness,Ms
25,20,15,15,25,0,0,0,20,0,20,0,0,80.59025,119.845,2127.7425,1.4095,1.655,13.17079569,-27.45,1.020912996,0.108469692,7.25,0.204513399,7.22602,142.09,19.605,18.29,436,3650.95,8.338,845.35,100
25,20,15,15,25,0,0,0,20,0,20,0,0,80.59025,119.845,2127.7425,1.4095,1.655,13.17079569,-27.45,1.020912996,0.108469692,7.25,0.204513399,7.22602,142.09,19.605,18.29,436,3650.95,8.338,845.35,101
45,32,18,0,5,0,0,0,20,0,20,0,0,77.03479,131.48,2190.6885,1.3849,1.6813,9.830455015,-34.596,0.62248424,0.100534327,7.05,0.207048458,7.23774,80.582,10.644,18.969,434.5,3592.33,8.2888,932.75,6
45.7,29.3,20,0,0,5,0,0,20,0,500,3,0,81.866732,133.457,2224.009,1.39046,1.69409,9.887173179,-41.11034,0.534881544,0.100871351,7.042,0.195926771,7.2738869,64.2855,8.2905,19.2745,442.271,3636.082,8.6488,950.826,184
45.7,29.3,20,0,0,5,0,0,20,0,300,3.5,0,81.866732,133.457,2224.009,1.39046,1.69409,9.887173179,-41.11034,0.534881544,0.100871351,7.042,0.195926771,7.2738869,64.2855,8.2905,19.2745,442.271,3636.082,8.6488,950.826,5
45.7,29.3,20,0,0,5,0,0,20,0,400,3,0,81.866732,133.457,2224.009,1.39046,1.69409,9.887173179,-41.11034,0.534881544,0.100871351,7.042,0.195926771,7.2738869,64.2855,8.2905,19.2745,442.271,3636.082,8.6488,950.826,10
45.7,29.3,20,0,0,5,0,0,20,0,600,3,0,81.866732,133.457,2224.009,1.39046,1.69409,9.887173179,-41.11034,0.534881544,0.100871351,7.042,0.195926771,7.2738869,64.2855,8.2905,19.2745,442.271,3636.082,8.6488,950.826,177
45.7,29.3,20,0,0,5,0,0,20,0,800,3,0,81.866732,133.457,2224.009,1.39046,1.69409,9.887173179,-41.11034,0.534881544,0.100871351,7.042,0.195926771,7.2738869,64.2855,8.2905,19.2745,442.271,3636.082,8.6488,950.826,185
45.7,29.3,20,0,0,5,0,0,20,0,700,3,0,81.866732,133.457,2224.009,1.39046,1.69409,9.887173179,-41.11034,0.534881544,0.100871351,7.042,0.195926771,7.2738869,64.2855,8.2905,19.2745,442.271,3636.082,8.6488,950.826,183
45.7,29.3,20,0,0,5,0,0,20,0,0,0,0,81.866732,133.457,2224.009,1.39046,1.69409,9.887173179,-41.11034,0.534881544,0.100871351,7.042,0.195926771,7.2738869,64.2855,8.2905,19.2745,442.271,3636.082,8.6488,950.826,56
45.7,29.3,20,0,0,5,0,0,20,0,350,3,0,81.866732,133.457,2224.009,1.39046,1.69409,9.887173179,-41.11034,0.534881544,0.100871351,7.042,0.195926771,7.2738869,64.2855,8.2905,19.2745,442.271,3636.082,8.6488,950.826,-15
45.7,29.3,20,0,0,5,0,0,20,0,300,3,0,81.866732,133.457,2224.009,1.39046,1.69409,9.887173179,-41.11034,0.534881544,0.100871351,7.042,0.195926771,7.2738869,64.2855,8.2905,19.2745,442.271,3636.082,8.6488,950.826,29
45.7,29.3,20,0,0,5,0,0,20,0,350,0.5,0,81.866732,133.457,2224.009,1.39046,1.69409,9.887173179,-41.11034,0.534881544,0.100871351,7.042,0.195926771,7.2738869,64.2855,8.2905,19.2745,442.271,3636.082,8.6488,950.826,59
45.7,29.3,20,0,0,5,0,0,20,0,350,1,0,81.866732,133.457,2224.009,1.39046,1.69409,9.887173179,-41.11034,0.534881544,0.100871351,7.042,0.195926771,7.2738869,64.2855,8.2905,19.2745,442.271,3636.082,8.6488,950.826,42
45.7,29.3,20,0,0,5,0,0,20,0,300,0.5,0,81.866732,133.457,2224.009,1.39046,1.69409,9.887173179,-41.11034,0.534881544,0.100871351,7.042,0.195926771,7.2738869,64.2855,8.2905,19.2745,442.271,3636.082,8.6488,950.826,58
45.7,29.3,20,0,0,5,0,0,20,0,450,1,0,81.866732,133.457,2224.009,1.39046,1.69409,9.887173179,-41.11034,0.534881544,0.100871351,7.042,0.195926771,7.2738869,64.2855,8.2905,19.2745,442.271,3636.082,8.6488,950.826,131
45.7,29.3,20,0,0,5,0,0,20,0,450,0.5,0,81.866732,133.457,2224.009,1.39046,1.69409,9.887173179,-41.11034,0.534881544,0.100871351,7.042,0.195926771,7.2738869,64.2855,8.2905,19.2745,442.271,3636.082,8.6488,950.826,128
45.7,29.3,20,0,0,5,0,0,20,0,400,1,0,81.866732,133.457,2224.009,1.39046,1.69409,9.887173179,-41.11034,0.534881544,0.100871351,7.042,0.195926771,7.2738869,64.2855,8.2905,19.2745,442.271,3636.082,8.6488,950.826,48
45.7,29.3,20,0,0,5,0,0,20,0,300,1,0,81.866732,133.457,2224.009,1.39046,1.69409,9.887173179,-41.11034,0.534881544,0.100871351,7.042,0.195926771,7.2738869,64.2855,8.2905,19.2745,442.271,3636.082,8.6488,950.826,49
45.7,29.3,20,0,0,5,0,0,20,0,400,3,0,81.866732,133.457,2224.009,1.39046,1.69409,9.887173179,-41.11034,0.534881544,0.100871351,7.042,0.195926771,7.2738869,64.2855,8.2905,19.2745,442.271,3636.082,8.6488,950.826,-17
45.7,29.3,20,0,0,5,0,0,20,0,550,3,0,81.866732,133.457,2224.009,1.39046,1.69409,9.887173179,-41.11034,0.534881544,0.100871351,7.042,0.195926771,7.2738869,64.2855,8.2905,19.2745,442.271,3636.082,8.6488,950.826,189
45.7,29.3,20,0,0,5,0,0,20,0,400,0.5,0,81.866732,133.457,2224.009,1.39046,1.69409,9.887173179,-41.11034,0.534881544,0.100871351,7.042,0.195926771,7.2738869,64.2855,8.2905,19.2745,442.271,3636.082,8.6488,950.826,73
45.7,29.3,20,0,0,5,0,0,1050,4,500,1.5,0,81.866732,133.457,2224.009,1.39046,1.69409,9.887173179,-41.11034,0.534881544,0.100871351,7.042,0.195926771,7.2738869,64.2855,8.2905,19.2745,442.271,3636.082,8.6488,950.826,176
45.7,29.3,20,0,0,5,0,0,1050,4,400,1.5,0,81.866732,133.457,2224.009,1.39046,1.69409,9.887173179,-41.11034,0.534881544,0.100871351,7.042,0.195926771,7.2738869,64.2855,8.2905,19.2745,442.271,3636.082,8.6488,950.826,78
45.7,29.3,20,0,0,5,0,0,20,0,350,10,0,81.866732,133.457,2224.009,1.39046,1.69409,9.887173179,-41.11034,0.534881544,0.100871351,7.042,0.195926771,7.2738869,64.2855,8.2905,19.2745,442.271,3636.082,8.6488,950.826,160
45.7,29.3,20,0,0,5,0,0,1050,4,20,0,0,81.866732,133.457,2224.009,1.39046,1.69409,9.887173179,-41.11034,0.534881544,0.100871351,7.042,0.195926771,7.2738869,64.2855,8.2905,19.2745,442.271,3636.082,8.6488,950.826,180
45.7,29.3,20,0,0,5,0,0,20,0,450,3,0,81.866732,133.457,2224.009,1.39046,1.69409,9.887173179,-41.11034,0.534881544,0.100871351,7.042,0.195926771,7.2738869,64.2855,8.2905,19.2745,442.271,3636.082,8.6488,950.826,125
45.7,29.3,20,0,0,5,0,0,20,0,450,5,0,81.866732,133.457,2224.009,1.39046,1.69409,9.887173179,-41.11034,0.534881544,0.100871351,7.042,0.195926771,7.2738869,64.2855,8.2905,19.2745,442.271,3636.082,8.6488,950.826,122
45.7,29.3,20,0,0,5,0,0,20,0,550,0.5,0,81.866732,133.457,2224.009,1.39046,1.69409,9.887173179,-41.11034,0.534881544,0.100871351,7.042,0.195926771,7.2738869,64.2855,8.2905,19.2745,442.271,3636.082,8.6488,950.826,192
45.7,29.3,20,0,0,5,0,0,20,0,550,1,0,81.866732,133.457,2224.009,1.39046,1.69409,9.887173179,-41.11034,0.534881544,0.100871351,7.042,0.195926771,7.2738869,64.2855,8.2905,19.2745,442.271,3636.082,8.6488,950.826,190
45.7,29.3,20,0,0,5,0,0,20,0,500,10,0,81.866732,133.457,2224.009,1.39046,1.69409,9.887173179,-41.11034,0.534881544,0.100871351,7.042,0.195926771,7.2738869,64.2855,8.2905,19.2745,442.271,3636.082,8.6488,950.826,165
45.7,29.3,20,0,0,5,0,0,20,0,500,3,0,81.866732,133.457,2224.009,1.39046,1.69409,9.887173179,-41.11034,0.534881544,0.100871351,7.042,0.195926771,7.2738869,64.2855,8.2905,19.2745,442.271,3636.082,8.6488,950.826,188
45.7,29.3,20,0,0,5,0,0,20,0,500,1,0,81.866732,133.457,2224.009,1.39046,1.69409,9.887173179,-41.11034,0.534881544,0.100871351,7.042,0.195926771,7.2738869,64.2855,8.2905,19.2745,442.271,3636.082,8.6488,950.826,173
45.7,29.3,20,0,0,5,0,0,20,0,500,0.5,0,81.866732,133.457,2224.009,1.39046,1.69409,9.887173179,-41.11034,0.534881544,0.100871351,7.042,0.195926771,7.2738869,64.2855,8.2905,19.2745,442.271,3636.082,8.6488,950.826,150
45.7,29.3,20,0,0,5,0,0,20,0,20,0,0,81.866732,133.457,2224.009,1.39046,1.69409,9.887173179,-41.11034,0.534881544,0.100871351,7.042,0.195926771,7.2738869,64.2855,8.2905,19.2745,442.271,3636.082,8.6488,950.826,66
45.7,29.3,20,0,0,5,0,0,1050,4,400,1,0,81.866732,133.457,2224.009,1.39046,1.69409,9.887173179,-41.11034,0.534881544,0.100871351,7.042,0.195926771,7.2738869,64.2855,8.2905,19.2745,442.271,3636.082,8.6488,950.826,89
45.7,29.3,20,0,0,5,0,0,1050,4,500,10,0,81.866732,133.457,2224.009,1.39046,1.69409,9.887173179,-41.11034,0.534881544,0.100871351,7.042,0.195926771,7.2738869,64.2855,8.2905,19.2745,442.271,3636.082,8.6488,950.826,152
45.7,29.3,20,0,0,5,0,0,20,0,400,5,0,81.866732,133.457,2224.009,1.39046,1.69409,9.887173179,-41.11034,0.534881544,0.100871351,7.042,0.195926771,7.2738869,64.2855,8.2905,19.2745,442.271,3636.082,8.6488,950.826,-43
45.3,29.7,20,0,5,0,0,0,1050,72,20,0,0,79.679728,131.253,2201.3495,1.38684,1.67761,9.901583885,-34.90874,0.624395115,0.102468746,7.068,0.201551272,7.2401151,80.8245,10.6945,19.1005,438.459,3617.528,8.4782,947.554,67
45.3,29.7,20,0,5,0,0,0,1050,72,400,24,0,79.679728,131.253,2201.3495,1.38684,1.67761,9.901583885,-34.90874,0.624395115,0.102468746,7.068,0.201551272,7.2401151,80.8245,10.6945,19.1005,438.459,3617.528,8.4782,947.554,36
45.3,29.7,20,0,5,0,0,0,1050,72,400,48,0,79.679728,131.253,2201.3495,1.38684,1.67761,9.901583885,-34.90874,0.624395115,0.102468746,7.068,0.201551272,7.2401151,80.8245,10.6945,19.1005,438.459,3617.528,8.4782,947.554,37
45.3,29.7,20,0,5,0,0,0,1050,72,400,5,0,79.679728,131.253,2201.3495,1.38684,1.67761,9.901583885,-34.90874,0.624395115,0.102468746,7.068,0.201551272,7.2401151,80.8245,10.6945,19.1005,438.459,3617.528,8.4782,947.554,44
45.3,29.7,20,0,5,0,0,0,1050,72,450,24,0,79.679728,131.253,2201.3495,1.38684,1.67761,9.901583885,-34.90874,0.624395115,0.102468746,7.068,0.201551272,7.2401151,80.8245,10.6945,19.1005,438.459,3617.528,8.4782,947.554,70
45.3,29.7,20,0,5,0,0,0,1050,72,450,48,0,79.679728,131.253,2201.3495,1.38684,1.67761,9.901583885,-34.90874,0.624395115,0.102468746,7.068,0.201551272,7.2401151,80.8245,10.6945,19.1005,438.459,3617.528,8.4782,947.554,71
45.3,29.7,20,0,5,0,0,0,1050,72,450,5,0,79.679728,131.253,2201.3495,1.38684,1.67761,9.901583885,-34.90874,0.624395115,0.102468746,7.068,0.201551272,7.2401151,80.8245,10.6945,19.1005,438.459,3617.528,8.4782,947.554,56
45.3,29.7,20,0,5,0,0,0,1050,72,500,24,0,79.679728,131.253,2201.3495,1.38684,1.67761,9.901583885,-34.90874,0.624395115,0.102468746,7.068,0.201551272,7.2401151,80.8245,10.6945,19.1005,438.459,3617.528,8.4782,947.554,119
45.3,29.7,20,0,5,0,0,0,1050,72,500,48,0,79.679728,131.253,2201.3495,1.38684,1.67761,9.901583885,-34.90874,0.624395115,0.102468746,7.068,0.201551272,7.2401151,80.8245,10.6945,19.1005,438.459,3617.528,8.4782,947.554,117
45.3,29.7,20,0,5,0,0,0,1050,72,500,5,0,79.679728,131.253,2201.3495,1.38684,1.67761,9.901583885,-34.90874,0.624395115,0.102468746,7.068,0.201551272,7.2401151,80.8245,10.6945,19.1005,438.459,3617.528,8.4782,947.554,68
45.3,29.7,20,0,5,0,0,0,1050,72,550,24,0,79.679728,131.253,2201.3495,1.38684,1.67761,9.901583885,-34.90874,0.624395115,0.102468746,7.068,0.201551272,7.2401151,80.8245,10.6945,19.1005,438.459,3617.528,8.4782,947.554,126
45.3,29.7,20,0,5,0,0,0,1050,72,550,48,0,79.679728,131.253,2201.3495,1.38684,1.67761,9.901583885,-34.90874,0.624395115,0.102468746,7.068,0.201551272,7.2401151,80.8245,10.6945,19.1005,438.459,3617.528,8.4782,947.554,130
45.3,29.7,20,0,5,0,0,0,1050,72,550,5,0,79.679728,131.253,2201.3495,1.38684,1.67761,9.901583885,-34.90874,0.624395115,0.102468746,7.068,0.201551272,7.2401151,80.8245,10.6945,19.1005,438.459,3617.528,8.4782,947.554,87
45.3,29.7,20,0,5,0,0,0,1050,72,600,24,0,79.679728,131.253,2201.3495,1.38684,1.67761,9.901583885,-34.90874,0.624395115,0.102468746,7.068,0.201551272,7.2401151,80.8245,10.6945,19.1005,438.459,3617.528,8.4782,947.554,127
45.3,29.7,20,0,5,0,0,0,1050,72,600,48,0,79.679728,131.253,2201.3495,1.38684,1.67761,9.901583885,-34.90874,0.624395115,0.102468746,7.068,0.201551272,7.2401151,80.8245,10.6945,19.1005,438.459,3617.528,8.4782,947.554,142
45.3,29.7,20,0,5,0,0,0,1050,72,600,5,0,79.679728,131.253,2201.3495,1.38684,1.67761,9.901583885,-34.90874,0.624395115,0.102468746,7.068,0.201551272,7.2401151,80.8245,10.6945,19.1005,438.459,3617.528,8.4782,947.554,98
45.3,39.7,10,0,0,5,0,0,900,72,20,0,-25,68.761128,135.153,2168.361,1.37834,1.71661,9.191253987,-39.54914,0.503928952,0.090945685,7.018,0.226987515,7.2709401,63.9695,8.1645,18.6005,421.959,3505.978,7.7502,873.154,4
45.3,39.7,10,0,0,5,0,0,900,72,20,0,-50,68.761128,135.153,2168.361,1.37834,1.71661,9.191253987,-39.54914,0.503928952,0.090945685,7.018,0.226987515,7.2709401,63.9695,8.1645,18.6005,421.959,3505.978,7.7502,873.154,-2
45.3,39.7,10,0,0,5,0,0,900,72,20,0,-500,68.761128,135.153,2168.361,1.37834,1.71661,9.191253987,-39.54914,0.503928952,0.090945685,7.018,0.226987515,7.2709401,63.9695,8.1645,18.6005,421.959,3505.978,7.7502,873.154,1
45.3,39.7,10,0,0,5,0,0,900,72,20,0,-100,68.761128,135.153,2168.361,1.37834,1.71661,9.191253987,-39.54914,0.503928952,0.090945685,7.018,0.226987515,7.2709401,63.9695,8.1645,18.6005,421.959,3505.978,7.7502,873.154,14
45.3,39.7,10,0,0,5,0,0,900,72,20,0,-600,68.761128,135.153,2168.361,1.37834,1.71661,9.191253987,-39.54914,0.503928952,0.090945685,7.018,0.226987515,7.2709401,63.9695,8.1645,18.6005,421.959,3505.978,7.7502,873.154,-5
45.3,39.7,10,0,0,5,0,0,900,72,20,0,-200,68.761128,135.153,2168.361,1.37834,1.71661,9.191253987,-39.54914,0.503928952,0.090945685,7.018,0.226987515,7.2709401,63.9695,8.1645,18.6005,421.959,3505.978,7.7502,873.154,21
45.3,39.7,10,0,0,5,0,0,900,72,20,0,-1000,68.761128,135.153,2168.361,1.37834,1.71661,9.191253987,-39.54914,0.503928952,0.090945685,7.018,0.226987515,7.2709401,63.9695,8.1645,18.6005,421.959,3505.978,7.7502,873.154,10
45.3,39.7,10,0,0,5,0,0,900,72,20,0,-300,68.761128,135.153,2168.361,1.37834,1.71661,9.191253987,-39.54914,0.503928952,0.090945685,7.018,0.226987515,7.2709401,63.9695,8.1645,18.6005,421.959,3505.978,7.7502,873.154,33
45.3,39.7,10,0,0,5,0,0,900,72,20,0,-500,68.761128,135.153,2168.361,1.37834,1.71661,9.191253987,-39.54914,0.503928952,0.090945685,7.018,0.226987515,7.2709401,63.9695,8.1645,18.6005,421.959,3505.978,7.7502,873.154,-10
45.3,39.7,10,0,0,5,0,0,900,72,20,0,-700,68.761128,135.153,2168.361,1.37834,1.71661,9.191253987,-39.54914,0.503928952,0.090945685,7.018,0.226987515,7.2709401,63.9695,8.1645,18.6005,421.959,3505.978,7.7502,873.154,-18
15,50,0,0,10,25,0,0,950,2,700,1,0,65.69705,135.3,2095.477,1.393,1.7965,10.04309324,-45.96,0.457899715,0.061924789,7.1,0.239864865,7.416885,88.375,11.75,17.415,394.2,3350.4,7.486,732.85,182.861387
15,50,0,0,10,25,0,0,950,2,900,1,0,65.69705,135.3,2095.477,1.393,1.7965,10.04309324,-45.96,0.457899715,0.061924789,7.1,0.239864865,7.416885,88.375,11.75,17.415,394.2,3350.4,7.486,732.85,182.3581695
15,50,0,0,10,25,0,0,950,2,600,1,0,65.69705,135.3,2095.477,1.393,1.7965,10.04309324,-45.96,0.457899715,0.061924789,7.1,0.239864865,7.416885,88.375,11.75,17.415,394.2,3350.4,7.486,732.85,102.4758669
17.5,50,0,0,7.5,25,0,0,950,2,700,1,0,65.575725,136.1,2104.73275,1.39225,1.79675,9.913919941,-46.94,0.444528163,0.062750097,7.075,0.239222316,7.41472,80.7,10.625,17.5175,396.15,3359.175,7.4845,739.575,180.7140774
17.5,50,0,0,7.5,25,0,0,950,2,900,1,0,65.575725,136.1,2104.73275,1.39225,1.79675,9.913919941,-46.94,0.444528163,0.062750097,7.075,0.239222316,7.41472,80.7,10.625,17.5175,396.15,3359.175,7.4845,739.575,176.5963712
17.5,50,0,0,7.5,25,0,0,950,2,600,1,0,65.575725,136.1,2104.73275,1.39225,1.79675,9.913919941,-46.94,0.444528163,0.062750097,7.075,0.239222316,7.41472,80.7,10.625,17.5175,396.15,3359.175,7.4845,739.575,159.3235393
20,50,0,0,5,25,0,0,950,2,900,1,600,65.4544,136.9,2113.9885,1.3915,1.797,9.684324926,-47.94,0.427045297,0.063561848,7.05,0.23857868,7.412555,73.025,9.5,17.62,398.1,3367.95,7.483,746.3,248.8206115
20,50,0,0,5,25,0,0,950,2,900,1,500,65.4544,136.9,2113.9885,1.3915,1.797,9.684324926,-47.94,0.427045297,0.063561848,7.05,0.23857868,7.412555,73.025,9.5,17.62,398.1,3367.95,7.483,746.3,237.1098815
20,50,0,0,5,25,0,0,950,2,900,1,400,65.4544,136.9,2113.9885,1.3915,1.797,9.684324926,-47.94,0.427045297,0.063561848,7.05,0.23857868,7.412555,73.025,9.5,17.62,398.1,3367.95,7.483,746.3,223.6031653
20,50,0,0,5,25,0,0,950,2,900,1,300,65.4544,136.9,2113.9885,1.3915,1.797,9.684324926,-47.94,0.427045297,0.063561848,7.05,0.23857868,7.412555,73.025,9.5,17.62,398.1,3367.95,7.483,746.3,214.5557315
20,50,0,0,5,25,0,0,950,2,500,1,600,65.4544,136.9,2113.9885,1.3915,1.797,9.684324926,-47.94,0.427045297,0.063561848,7.05,0.23857868,7.412555,73.025,9.5,17.62,398.1,3367.95,7.483,746.3,221.26225
20,50,0,0,5,25,0,0,950,2,500,1,500,65.4544,136.9,2113.9885,1.3915,1.797,9.684324926,-47.94,0.427045297,0.063561848,7.05,0.23857868,7.412555,73.025,9.5,17.62,398.1,3367.95,7.483,746.3,211.2109394
20,50,0,0,5,25,0,0,950,2,500,1,400,65.4544,136.9,2113.9885,1.3915,1.797,9.684324926,-47.94,0.427045297,0.063561848,7.05,0.23857868,7.412555,73.025,9.5,17.62,398.1,3367.95,7.483,746.3,192.6933137
20,50,0,0,5,25,0,0,950,2,400,1,600,65.4544,136.9,2113.9885,1.3915,1.797,9.684324926,-47.94,0.427045297,0.063561848,7.05,0.23857868,7.412555,73.025,9.5,17.62,398.1,3367.95,7.483,746.3,201.8738983
20,50,0,0,5,25,0,0,950,2,900,1,200,65.4544,136.9,2113.9885,1.3915,1.797,9.684324926,-47.94,0.427045297,0.063561848,7.05,0.23857868,7.412555,73.025,9.5,17.62,398.1,3367.95,7.483,746.3,199.3082587
20,50,0,0,5,25,0,0,950,2,400,1,100,65.4544,136.9,2113.9885,1.3915,1.797,9.684324926,-47.94,0.427045297,0.063561848,7.05,0.23857868,7.412555,73.025,9.5,17.62,398.1,3367.95,7.483,746.3,126.2999556
20,50,0,0,5,25,0,0,950,2,900,1,100,65.4544,136.9,2113.9885,1.3915,1.797,9.684324926,-47.94,0.427045297,0.063561848,7.05,0.23857868,7.412555,73.025,9.5,17.62,398.1,3367.95,7.483,746.3,187.632303
20,50,0,0,5,25,0,0,950,2,500,1,300,65.4544,136.9,2113.9885,1.3915,1.797,9.684324926,-47.94,0.427045297,0.063561848,7.05,0.23857868,7.412555,73.025,9.5,17.62,398.1,3367.95,7.483,746.3,175.5704842
20,50,0,0,5,25,0,0,950,2,400,1,300,65.4544,136.9,2113.9885,1.3915,1.797,9.684324926,-47.94,0.427045297,0.063561848,7.05,0.23857868,7.412555,73.025,9.5,17.62,398.1,3367.95,7.483,746.3,152.2068428
20,50,0,0,5,25,0,0,950,2,400,1,400,65.4544,136.9,2113.9885,1.3915,1.797,9.684324926,-47.94,0.427045297,0.063561848,7.05,0.23857868,7.412555,73.025,9.5,17.62,398.1,3367.95,7.483,746.3,165.6698373
20,50,0,0,5,25,0,0,950,2,400,1,500,65.4544,136.9,2113.9885,1.3915,1.797,9.684324926,-47.94,0.427045297,0.063561848,7.05,0.23857868,7.412555,73.025,9.5,17.62,398.1,3367.95,7.483,746.3,184.273162
20,50,0,0,5,25,0,0,950,2,500,1,100,65.4544,136.9,2113.9885,1.3915,1.797,9.684324926,-47.94,0.427045297,0.063561848,7.05,0.23857868,7.412555,73.025,9.5,17.62,398.1,3367.95,7.483,746.3,148.436985
20,50,0,0,5,25,0,0,950,2,500,1,200,65.4544,136.9,2113.9885,1.3915,1.797,9.684324926,-47.94,0.427045297,0.063561848,7.05,0.23857868,7.412555,73.025,9.5,17.62,398.1,3367.95,7.483,746.3,157.7551335
20,50,0,0,5,25,0,0,950,2,400,1,200,65.4544,136.9,2113.9885,1.3915,1.797,9.684324926,-47.94,0.427045297,0.063561848,7.05,0.23857868,7.412555,73.025,9.5,17.62,398.1,3367.95,7.483,746.3,137.7058744
20,50,0,0,5,25,0,0,950,2,600,1,0,65.4544,136.9,2113.9885,1.3915,1.797,9.684324926,-47.94,0.427045297,0.063561848,7.05,0.23857868,7.412555,73.025,9.5,17.62,398.1,3367.95,7.483,746.3,179.3658637
20,50,0,0,5,25,0,0,950,2,700,1,0,65.4544,136.9,2113.9885,1.3915,1.797,9.684324926,-47.94,0.427045297,0.063561848,7.05,0.23857868,7.412555,73.025,9.5,17.62,398.1,3367.95,7.483,746.3,179.9983075
20,50,0,0,5,25,0,0,950,2,900,1,0,65.4544,136.9,2113.9885,1.3915,1.797,9.684324926,-47.94,0.427045297,0.063561848,7.05,0.23857868,7.412555,73.025,9.5,17.62,398.1,3367.95,7.483,746.3,175.8634586
22,50,0,0,3,25,0,0,950,2,600,1,0,65.35734,137.54,2121.3931,1.3909,1.7972,9.406892083,-48.7544,0.409311077,0.064201826,7.03,0.238062987,7.410823,66.885,8.6,17.702,399.66,3374.97,7.4818,751.68,170.5464657
22,50,0,0,3,25,0,0,950,2,900,1,0,65.35734,137.54,2121.3931,1.3909,1.7972,9.406892083,-48.7544,0.409311077,0.064201826,7.03,0.238062987,7.410823,66.885,8.6,17.702,399.66,3374.97,7.4818,751.68,169.2478394
22,50,0,0,3,25,0,0,950,2,500,1,0,65.35734,137.54,2121.3931,1.3909,1.7972,9.406892083,-48.7544,0.409311077,0.064201826,7.03,0.238062987,7.410823,66.885,8.6,17.702,399.66,3374.97,7.4818,751.68,160.8926174
45.3,29.7,20,0,0,5,0,0,900,72,20,0,0,81.823428,133.253,2224.861,1.39134,1.69261,9.901583885,-41.11754,0.535772515,0.100668113,7.018,0.195389498,7.2706401,63.9595,8.2445,19.2805,442.459,3637.578,8.6312,952.154,110
45.3,29.7,20,0,0,5,0,0,900,72,20,0,-200,81.823428,133.253,2224.861,1.39134,1.69261,9.901583885,-41.11754,0.535772515,0.100668113,7.018,0.195389498,7.2706401,63.9595,8.2445,19.2805,442.459,3637.578,8.6312,952.154,112
45.3,29.7,20,0,0,5,0,0,900,72,20,0,-300,81.823428,133.253,2224.861,1.39134,1.69261,9.901583885,-41.11754,0.535772515,0.100668113,7.018,0.195389498,7.2706401,63.9595,8.2445,19.2805,442.459,3637.578,8.6312,952.154,106
45.3,29.7,20,0,0,5,0,0,900,72,20,0,-400,81.823428,133.253,2224.861,1.39134,1.69261,9.901583885,-41.11754,0.535772515,0.100668113,7.018,0.195389498,7.2706401,63.9595,8.2445,19.2805,442.459,3637.578,8.6312,952.154,113
45.3,29.7,20,0,0,5,0,0,900,72,20,0,-500,81.823428,133.253,2224.861,1.39134,1.69261,9.901583885,-41.11754,0.535772515,0.100668113,7.018,0.195389498,7.2706401,63.9595,8.2445,19.2805,442.459,3637.578,8.6312,952.154,116
45.3,29.7,20,0,0,5,0,0,900,72,20,0,-600,81.823428,133.253,2224.861,1.39134,1.69261,9.901583885,-41.11754,0.535772515,0.100668113,7.018,0.195389498,7.2706401,63.9595,8.2445,19.2805,442.459,3637.578,8.6312,952.154,127
45.3,29.7,20,0,0,5,0,0,900,72,20,0,-700,81.823428,133.253,2224.861,1.39134,1.69261,9.901583885,-41.11754,0.535772515,0.100668113,7.018,0.195389498,7.2706401,63.9595,8.2445,19.2805,442.459,3637.578,8.6312,952.154,142
45.3,29.7,20,0,0,5,0,0,900,72,20,0,-1000,81.823428,133.253,2224.861,1.39134,1.69261,9.901583885,-41.11754,0.535772515,0.100668113,7.018,0.195389498,7.2706401,63.9595,8.2445,19.2805,442.459,3637.578,8.6312,952.154,160
45.3,34.7,15,0,0,5,0,0,900,72,20,0,0,75.292278,134.203,2196.611,1.38484,1.70461,9.647100042,-40.33334,0.525394774,0.096091471,7.018,0.210006583,7.2707901,63.9645,8.2045,18.9405,432.209,3571.778,8.1907,912.654,50
45.3,34.7,15,0,0,5,0,0,900,72,20,0,-50,75.292278,134.203,2196.611,1.38484,1.70461,9.647100042,-40.33334,0.525394774,0.096091471,7.018,0.210006583,7.2707901,63.9645,8.2045,18.9405,432.209,3571.778,8.1907,912.654,46
45.3,34.7,15,0,0,5,0,0,900,72,20,0,-100,75.292278,134.203,2196.611,1.38484,1.70461,9.647100042,-40.33334,0.525394774,0.096091471,7.018,0.210006583,7.2707901,63.9645,8.2045,18.9405,432.209,3571.778,8.1907,912.654,38
45.3,34.7,15,0,0,5,0,0,900,72,20,0,-200,75.292278,134.203,2196.611,1.38484,1.70461,9.647100042,-40.33334,0.525394774,0.096091471,7.018,0.210006583,7.2707901,63.9645,8.2045,18.9405,432.209,3571.778,8.1907,912.654,35
45.3,34.7,15,0,0,5,0,0,900,72,20,0,-300,75.292278,134.203,2196.611,1.38484,1.70461,9.647100042,-40.33334,0.525394774,0.096091471,7.018,0.210006583,7.2707901,63.9645,8.2045,18.9405,432.209,3571.778,8.1907,912.654,39
45.3,34.7,15,0,0,5,0,0,900,72,20,0,-500,75.292278,134.203,2196.611,1.38484,1.70461,9.647100042,-40.33334,0.525394774,0.096091471,7.018,0.210006583,7.2707901,63.9645,8.2045,18.9405,432.209,3571.778,8.1907,912.654,71
45.3,34.7,15,0,0,5,0,0,900,72,20,0,-400,75.292278,134.203,2196.611,1.38484,1.70461,9.647100042,-40.33334,0.525394774,0.096091471,7.018,0.210006583,7.2707901,63.9645,8.2045,18.9405,432.209,3571.778,8.1907,912.654,58
45.3,34.7,15,0,0,5,0,0,900,72,20,0,-700,75.292278,134.203,2196.611,1.38484,1.70461,9.647100042,-40.33334,0.525394774,0.096091471,7.018,0.210006583,7.2707901,63.9645,8.2045,18.9405,432.209,3571.778,8.1907,912.654,90
45.3,34.7,15,0,0,5,0,0,900,72,20,0,-600,75.292278,134.203,2196.611,1.38484,1.70461,9.647100042,-40.33334,0.525394774,0.096091471,7.018,0.210006583,7.2707901,63.9645,8.2045,18.9405,432.209,3571.778,8.1907,912.654,79
45.3,34.7,15,0,0,5,0,0,900,72,20,0,-1000,75.292278,134.203,2196.611,1.38484,1.70461,9.647100042,-40.33334,0.525394774,0.096091471,7.018,0.210006583,7.2707901,63.9645,8.2045,18.9405,432.209,3571.778,8.1907,912.654,122
45.3,39.7,10,0,0,5,0,0,900,72,20,0,0,68.761128,135.153,2168.361,1.37834,1.71661,9.191253987,-39.54914,0.503928952,0.090945685,7.018,0.226987515,7.2709401,63.9695,8.1645,18.6005,421.959,3505.978,7.7502,873.154,-4
45.3,39.7,10,0,0,5,0,0,900,72,20,0,-600,68.761128,135.153,2168.361,1.37834,1.71661,9.191253987,-39.54914,0.503928952,0.090945685,7.018,0.226987515,7.2709401,63.9695,8.1645,18.6005,421.959,3505.978,7.7502,873.154,49
45.3,39.7,10,0,0,5,0,0,900,72,20,0,-200,68.761128,135.153,2168.361,1.37834,1.71661,9.191253987,-39.54914,0.503928952,0.090945685,7.018,0.226987515,7.2709401,63.9695,8.1645,18.6005,421.959,3505.978,7.7502,873.154,5
45.3,39.7,10,0,0,5,0,0,900,72,20,0,-300,68.761128,135.153,2168.361,1.37834,1.71661,9.191253987,-39.54914,0.503928952,0.090945685,7.018,0.226987515,7.2709401,63.9695,8.1645,18.6005,421.959,3505.978,7.7502,873.154,18
45.3,39.7,10,0,0,5,0,0,900,72,20,0,-100,68.761128,135.153,2168.361,1.37834,1.71661,9.191253987,-39.54914,0.503928952,0.090945685,7.018,0.226987515,7.2709401,63.9695,8.1645,18.6005,421.959,3505.978,7.7502,873.154,2
45.3,39.7,10,0,0,5,0,0,900,72,20,0,-400,68.761128,135.153,2168.361,1.37834,1.71661,9.191253987,-39.54914,0.503928952,0.090945685,7.018,0.226987515,7.2709401,63.9695,8.1645,18.6005,421.959,3505.978,7.7502,873.154,27
45.3,39.7,10,0,0,5,0,0,900,72,20,0,-700,68.761128,135.153,2168.361,1.37834,1.71661,9.191253987,-39.54914,0.503928952,0.090945685,7.018,0.226987515,7.2709401,63.9695,8.1645,18.6005,421.959,3505.978,7.7502,873.154,55
45.3,39.7,10,0,0,5,0,0,900,72,20,0,-500,68.761128,135.153,2168.361,1.37834,1.71661,9.191253987,-39.54914,0.503928952,0.090945685,7.018,0.226987515,7.2709401,63.9695,8.1645,18.6005,421.959,3505.978,7.7502,873.154,37
45.3,39.7,10,0,0,5,0,0,900,72,20,0,-1000,68.761128,135.153,2168.361,1.37834,1.71661,9.191253987,-39.54914,0.503928952,0.090945685,7.018,0.226987515,7.2709401,63.9695,8.1645,18.6005,421.959,3505.978,7.7502,873.154,65
50.4,29.9,19.3,0.4,0,0,0,0,20,0,20,0,-500,78.706971,132.8822,2216.441,1.38481,1.67932,8.695611166,-37.834272,0.509414034,0.103361597,7.024,0.202152766,7.235841,65.5595,8.45,19.2656,441.497,3629.98,8.42597,954.878,156
50.4,29.9,19.3,0.4,0,0,0,0,20,0,20,0,-700,78.706971,132.8822,2216.441,1.38481,1.67932,8.695611166,-37.834272,0.509414034,0.103361597,7.024,0.202152766,7.235841,65.5595,8.45,19.2656,441.497,3629.98,8.42597,954.878,174
50.4,29.9,19.3,0.4,0,0,0,0,20,0,20,0,-300,78.706971,132.8822,2216.441,1.38481,1.67932,8.695611166,-37.834272,0.509414034,0.103361597,7.024,0.202152766,7.235841,65.5595,8.45,19.2656,441.497,3629.98,8.42597,954.878,138
50.4,29.9,19.3,0.4,0,0,0,0,20,0,20,0,-100,78.706971,132.8822,2216.441,1.38481,1.67932,8.695611166,-37.834272,0.509414034,0.103361597,7.024,0.202152766,7.235841,65.5595,8.45,19.2656,441.497,3629.98,8.42597,954.878,120
50.4,29.9,19.3,0.4,0,0,0,0,20,0,20,0,-1000,78.706971,132.8822,2216.441,1.38481,1.67932,8.695611166,-37.834272,0.509414034,0.103361597,7.024,0.202152766,7.235841,65.5595,8.45,19.2656,441.497,3629.98,8.42597,954.878,193
50.4,29.9,19.3,0.4,0,0,0,0,20,0,20,0,0,78.706971,132.8822,2216.441,1.38481,1.67932,8.695611166,-37.834272,0.509414034,0.103361597,7.024,0.202152766,7.235841,65.5595,8.45,19.2656,441.497,3629.98,8.42597,954.878,113
35,35,0,15,15,0,0,0,950,72,20,0,0,60.5115,125.895,2080.0155,1.387,1.692,10.84155147,-30.56,0.737912143,0.098963606,7.15,0.256732496,7.21781,111.405,14.985,17.68,413.05,3488.65,7.0105,753.75,-84
40,35,0,15,10,0,0,0,950,72,20,0,0,60.26885,127.495,2098.527,1.3855,1.6925,10.38236144,-33.36,0.653107488,0.100022522,7.1,0.255395683,7.21348,96.055,12.735,17.885,416.95,3506.2,7.0075,767.2,-6
45,35,0,15,5,0,0,0,950,72,20,0,0,60.0262,129.095,2117.0385,1.384,1.693,9.653558483,-36.24,0.563933636,0.101063128,7.05,0.254054054,7.20915,80.705,10.485,18.09,420.85,3523.75,7.0045,780.65,79
47,35,0,15,3,0,0,0,950,72,20,0,0,59.92914,129.735,2124.4431,1.3834,1.6932,9.245692554,-37.4144,0.524983636,0.101474359,7.03,0.253516048,7.207418,74.565,9.585,18.172,422.41,3530.77,7.0033,786.03,97
41,36,15,0,8,0,0,0,500,1,20,0,0,73.15343,130.58,2164.7616,1.3841,1.6845,10.14288019,-32.324,0.679276004,0.096630835,7.02,0.215867159,7.232311,88.98,11.855,18.657,426.48,3546.06,7.9823,904.3,146
41,36,15,0,8,0,0,0,600,1,20,0,0,73.15343,130.58,2164.7616,1.3841,1.6845,10.14288019,-32.324,0.679276004,0.096630835,7.02,0.215867159,7.232311,88.98,11.855,18.657,426.48,3546.06,7.9823,904.3,143
41,36,15,0,8,0,0,0,700,1,20,0,0,73.15343,130.58,2164.7616,1.3841,1.6845,10.14288019,-32.324,0.679276004,0.096630835,7.02,0.215867159,7.232311,88.98,11.855,18.657,426.48,3546.06,7.9823,904.3,119
41,36,15,0,8,0,0,0,800,1,20,0,0,73.15343,130.58,2164.7616,1.3841,1.6845,10.14288019,-32.324,0.679276004,0.096630835,7.02,0.215867159,7.232311,88.98,11.855,18.657,426.48,3546.06,7.9823,904.3,88
44,36,15,0,5,0,0,0,500,1,20,0,0,73.00784,131.54,2175.8685,1.3832,1.6848,9.672345506,-34.07,0.617720925,0.097269217,6.99,0.215143121,7.229713,79.77,10.505,18.78,428.82,3556.59,7.9805,912.37,149
44,36,15,0,5,0,0,0,600,1,20,0,0,73.00784,131.54,2175.8685,1.3832,1.6848,9.672345506,-34.07,0.617720925,0.097269217,6.99,0.215143121,7.229713,79.77,10.505,18.78,428.82,3556.59,7.9805,912.37,146
44,36,15,0,5,0,0,0,700,1,20,0,0,73.00784,131.54,2175.8685,1.3832,1.6848,9.672345506,-34.07,0.617720925,0.097269217,6.99,0.215143121,7.229713,79.77,10.505,18.78,428.82,3556.59,7.9805,912.37,71
44,36,15,0,5,0,0,0,800,1,20,0,0,73.00784,131.54,2175.8685,1.3832,1.6848,9.672345506,-34.07,0.617720925,0.097269217,6.99,0.215143121,7.229713,79.77,10.505,18.78,428.82,3556.59,7.9805,912.37,84
46,36,15,0,3,0,0,0,500,1,20,0,0,72.91078,132.18,2183.2731,1.3826,1.685,9.268134818,-35.25,0.574038849,0.097690973,6.97,0.214659686,7.227981,73.63,9.605,18.862,430.38,3563.61,7.9793,917.75,89
46,36,15,0,3,0,0,0,600,1,20,0,0,72.91078,132.18,2183.2731,1.3826,1.685,9.268134818,-35.25,0.574038849,0.097690973,6.97,0.214659686,7.227981,73.63,9.605,18.862,430.38,3563.61,7.9793,917.75,86
46,36,15,0,3,0,0,0,700,1,20,0,0,72.91078,132.18,2183.2731,1.3826,1.685,9.268134818,-35.25,0.574038849,0.097690973,6.97,0.214659686,7.227981,73.63,9.605,18.862,430.38,3563.61,7.9793,917.75,78
46,36,15,0,3,0,0,0,800,1,20,0,0,72.91078,132.18,2183.2731,1.3826,1.685,9.268134818,-35.25,0.574038849,0.097690973,6.97,0.214659686,7.227981,73.63,9.605,18.862,430.38,3563.61,7.9793,917.75,70
48,36,15,0,1,0,0,0,500,1,20,0,0,72.81372,132.82,2190.6777,1.382,1.6852,8.735680699,-36.4428,0.525125976,0.098109703,6.95,0.214175655,7.226249,67.49,8.705,18.944,431.94,3570.63,7.9781,923.13,149
48,36,15,0,1,0,0,0,600,1,20,0,0,72.81372,132.82,2190.6777,1.382,1.6852,8.735680699,-36.4428,0.525125976,0.098109703,6.95,0.214175655,7.226249,67.49,8.705,18.944,431.94,3570.63,7.9781,923.13,153
48,36,15,0,1,0,0,0,700,1,20,0,0,72.81372,132.82,2190.6777,1.382,1.6852,8.735680699,-36.4428,0.525125976,0.098109703,6.95,0.214175655,7.226249,67.49,8.705,18.944,431.94,3570.63,7.9781,923.13,154
48,36,15,0,1,0,0,0,800,1,20,0,0,72.81372,132.82,2190.6777,1.382,1.6852,8.735680699,-36.4428,0.525125976,0.098109703,6.95,0.214175655,7.226249,67.49,8.705,18.944,431.94,3570.63,7.9781,923.13,151
47,40,10,0,3,0,0,0,950,2,20,0,0,66.48789,133.64,2152.8931,1.3739,1.7007,8.786502525,-34.6264,0.546299952,0.092885793,7.03,0.234099234,7.236248,74.45,9.68,18.507,419.66,3494.07,7.5828,874.93,25
44,36,15,0,5,0,0,0,20,0,550,1,0,73.00784,131.54,2175.8685,1.3832,1.6848,9.672345506,-34.07,0.617720925,0.097269217,6.99,0.215143121,7.229713,79.77,10.505,18.78,428.82,3556.59,7.9805,912.37,122
44,35,0,15,6,0,0,0,20,0,350,2,0,60.07473,128.775,2113.3362,1.3843,1.6929,9.827495752,-35.6576,0.582450937,0.100856447,7.06,0.254322767,7.210016,83.775,10.935,18.049,420.07,3520.24,7.0051,777.96,170
47,40,10,0,3,0,0,0,900,1,20,0,0,66.48789,133.64,2152.8931,1.3739,1.7007,8.786502525,-34.6264,0.546299952,0.092885793,7.03,0.234099234,7.236248,74.45,9.68,18.507,419.66,3494.07,7.5828,874.93,41
45.7,29.3,20,0,0,5,0,0,900,72,300,1.5,0,81.866732,133.457,2224.009,1.39046,1.69409,9.887173179,-41.11034,0.534881544,0.100871351,7.042,0.195926771,7.2738869,64.2855,8.2905,19.2745,442.271,3636.082,8.6488,950.826,39
45.7,29.3,20,0,0,5,0,0,900,72,400,1.5,0,81.866732,133.457,2224.009,1.39046,1.69409,9.887173179,-41.11034,0.534881544,0.100871351,7.042,0.195926771,7.2738869,64.2855,8.2905,19.2745,442.271,3636.082,8.6488,950.826,49
45.7,29.3,20,0,0,5,0,0,900,72,500,1.5,0,81.866732,133.457,2224.009,1.39046,1.69409,9.887173179,-41.11034,0.534881544,0.100871351,7.042,0.195926771,7.2738869,64.2855,8.2905,19.2745,442.271,3636.082,8.6488,950.826,202
45.7,29.3,20,0,0,5,0,0,900,72,600,1.5,0,81.866732,133.457,2224.009,1.39046,1.69409,9.887173179,-41.11034,0.534881544,0.100871351,7.042,0.195926771,7.2738869,64.2855,8.2905,19.2745,442.271,3636.082,8.6488,950.826,203
45.7,29.3,20,0,0,5,0,0,900,72,700,1.5,0,81.866732,133.457,2224.009,1.39046,1.69409,9.887173179,-41.11034,0.534881544,0.100871351,7.042,0.195926771,7.2738869,64.2855,8.2905,19.2745,442.271,3636.082,8.6488,950.826,231
45.7,29.3,20,0,0,5,0,0,900,72,800,1.5,0,81.866732,133.457,2224.009,1.39046,1.69409,9.887173179,-41.11034,0.534881544,0.100871351,7.042,0.195926771,7.2738869,64.2855,8.2905,19.2745,442.271,3636.082,8.6488,950.826,234
45.7,29.3,20,0,0,5,0,0,900,72,900,1.5,0,81.866732,133.457,2224.009,1.39046,1.69409,9.887173179,-41.11034,0.534881544,0.100871351,7.042,0.195926771,7.2738869,64.2855,8.2905,19.2745,442.271,3636.082,8.6488,950.826,236
15,50,0,0,10,25,0,0,950,2,900,1,600,65.69705,135.3,2095.477,1.393,1.7965,10.04309324,-45.96,0.457899715,0.061924789,7.1,0.239864865,7.416885,88.375,11.75,17.415,394.2,3350.4,7.486,732.85,244.4932881
15,50,0,0,10,25,0,0,900,1,650,1,600,65.69705,135.3,2095.477,1.393,1.7965,10.04309324,-45.96,0.457899715,0.061924789,7.1,0.239864865,7.416885,88.375,11.75,17.415,394.2,3350.4,7.486,732.85,288.1188616
15,50,0,0,10,25,0,0,950,2,900,1,500,65.69705,135.3,2095.477,1.393,1.7965,10.04309324,-45.96,0.457899715,0.061924789,7.1,0.239864865,7.416885,88.375,11.75,17.415,394.2,3350.4,7.486,732.85,239.4617659
15,50,0,0,10,25,0,0,950,2,900,1,400,65.69705,135.3,2095.477,1.393,1.7965,10.04309324,-45.96,0.457899715,0.061924789,7.1,0.239864865,7.416885,88.375,11.75,17.415,394.2,3350.4,7.486,732.85,230.5675687
15,50,0,0,10,25,0,0,900,1,650,1,500,65.69705,135.3,2095.477,1.393,1.7965,10.04309324,-45.96,0.457899715,0.061924789,7.1,0.239864865,7.416885,88.375,11.75,17.415,394.2,3350.4,7.486,732.85,261.7516741
15,50,0,0,10,25,0,0,900,1,650,1,400,65.69705,135.3,2095.477,1.393,1.7965,10.04309324,-45.96,0.457899715,0.061924789,7.1,0.239864865,7.416885,88.375,11.75,17.415,394.2,3350.4,7.486,732.85,245.3454241
15,50,0,0,10,25,0,0,20,0,650,1,600,65.69705,135.3,2095.477,1.393,1.7965,10.04309324,-45.96,0.457899715,0.061924789,7.1,0.239864865,7.416885,88.375,11.75,17.415,394.2,3350.4,7.486,732.85,232.6355977
15,50,0,0,10,25,0,0,950,2,900,1,300,65.69705,135.3,2095.477,1.393,1.7965,10.04309324,-45.96,0.457899715,0.061924789,7.1,0.239864865,7.416885,88.375,11.75,17.415,394.2,3350.4,7.486,732.85,219.6278887
15,50,0,0,10,25,0,0,900,1,650,1,300,65.69705,135.3,2095.477,1.393,1.7965,10.04309324,-45.96,0.457899715,0.061924789,7.1,0.239864865,7.416885,88.375,11.75,17.415,394.2,3350.4,7.486,732.85,229.5251116
15,50,0,0,10,25,0,0,900,1,650,1,200,65.69705,135.3,2095.477,1.393,1.7965,10.04309324,-45.96,0.457899715,0.061924789,7.1,0.239864865,7.416885,88.375,11.75,17.415,394.2,3350.4,7.486,732.85,211.9469866
15,50,0,0,10,25,0,0,20,0,650,1,500,65.69705,135.3,2095.477,1.393,1.7965,10.04309324,-45.96,0.457899715,0.061924789,7.1,0.239864865,7.416885,88.375,11.75,17.415,394.2,3350.4,7.486,732.85,196.0497451
15,50,0,0,10,25,0,0,950,2,900,1,200,65.69705,135.3,2095.477,1.393,1.7965,10.04309324,-45.96,0.457899715,0.061924789,7.1,0.239864865,7.416885,88.375,11.75,17.415,394.2,3350.4,7.486,732.85,206.4874885
15,50,0,0,10,25,0,0,20,0,650,1,400,65.69705,135.3,2095.477,1.393,1.7965,10.04309324,-45.96,0.457899715,0.061924789,7.1,0.239864865,7.416885,88.375,11.75,17.415,394.2,3350.4,7.486,732.85,194.0355416
15,50,0,0,10,25,0,0,950,2,900,1,100,65.69705,135.3,2095.477,1.393,1.7965,10.04309324,-45.96,0.457899715,0.061924789,7.1,0.239864865,7.416885,88.375,11.75,17.415,394.2,3350.4,7.486,732.85,194.6163833
15,50,0,0,10,25,0,0,20,0,650,1,200,65.69705,135.3,2095.477,1.393,1.7965,10.04309324,-45.96,0.457899715,0.061924789,7.1,0.239864865,7.416885,88.375,11.75,17.415,394.2,3350.4,7.486,732.85,160.6336768
15,50,0,0,10,25,0,0,20,0,650,1,300,65.69705,135.3,2095.477,1.393,1.7965,10.04309324,-45.96,0.457899715,0.061924789,7.1,0.239864865,7.416885,88.375,11.75,17.415,394.2,3350.4,7.486,732.85,172.7608604
15,50,0,0,10,25,0,0,900,1,650,1,100,65.69705,135.3,2095.477,1.393,1.7965,10.04309324,-45.96,0.457899715,0.061924789,7.1,0.239864865,7.416885,88.375,11.75,17.415,394.2,3350.4,7.486,732.85,194.3688616
15,50,0,0,10,25,0,0,20,0,650,1,100,65.69705,135.3,2095.477,1.393,1.7965,10.04309324,-45.96,0.457899715,0.061924789,7.1,0.239864865,7.416885,88.375,11.75,17.415,394.2,3350.4,7.486,732.85,167.8426464
15,50,0,0,10,25,0,0,20,0,650,1,200,65.69705,135.3,2095.477,1.393,1.7965,10.04309324,-45.96,0.457899715,0.061924789,7.1,0.239864865,7.416885,88.375,11.75,17.415,394.2,3350.4,7.486,732.85,163.0176394
15,50,0,0,10,25,0,0,900,1,650,1,0,65.69705,135.3,2095.477,1.393,1.7965,10.04309324,-45.96,0.457899715,0.061924789,7.1,0.239864865,7.416885,88.375,11.75,17.415,394.2,3350.4,7.486,732.85,188
15,50,0,0,10,25,0,0,900,1,20,0,0,65.69705,135.3,2095.477,1.393,1.7965,10.04309324,-45.96,0.457899715,0.061924789,7.1,0.239864865,7.416885,88.375,11.75,17.415,394.2,3350.4,7.486,732.85,192
15,50,0,0,10,25,0,0,900,1,650,1,0,65.69705,135.3,2095.477,1.393,1.7965,10.04309324,-45.96,0.457899715,0.061924789,7.1,0.239864865,7.416885,88.375,11.75,17.415,394.2,3350.4,7.486,732.85,160.8557581
15,50,0,0,10,25,0,0,950,2,900,1,0,65.69705,135.3,2095.477,1.393,1.7965,10.04309324,-45.96,0.457899715,0.061924789,7.1,0.239864865,7.416885,88.375,11.75,17.415,394.2,3350.4,7.486,732.85,151.0442975
15,50,0,0,10,25,0,0,20,0,650,1,0,65.69705,135.3,2095.477,1.393,1.7965,10.04309324,-45.96,0.457899715,0.061924789,7.1,0.239864865,7.416885,88.375,11.75,17.415,394.2,3350.4,7.486,732.85,188.8239223
34.2,50.8,0,0,12.5,0,2.5,0,20,0,700,0.25,0,53.8060195,132.392,2063.92525,1.36551,1.72004,8.839065006,-27.27244,0.668923259,0.078044015,7.052,0.281494491,7.2443114,103.373,13.858,17.4245,392.051,3332.467,6.6723,783.156,-11.3
34.2,50.8,0,0,12.5,0,2.5,0,20,0,600,0.25,0,53.8060195,132.392,2063.92525,1.36551,1.72004,8.839065006,-27.27244,0.668923259,0.078044015,7.052,0.281494491,7.2443114,103.373,13.858,17.4245,392.051,3332.467,6.6723,783.156,-9.8
44,36,15,0,5,0,0,0,1000,4,20,0,0,73.00784,131.54,2175.8685,1.3832,1.6848,9.672345506,-34.07,0.617720925,0.097269217,6.99,0.215143121,7.229713,79.77,10.505,18.78,428.82,3556.59,7.9805,912.37,148
46,36,15,0,3,0,0,0,1000,4,20,0,0,72.91078,132.18,2183.2731,1.3826,1.685,9.268134818,-35.25,0.574038849,0.097690973,6.97,0.214659686,7.227981,73.63,9.605,18.862,430.38,3563.61,7.9793,917.75,121
15,50,0,0,10,25,0,0,950,2,700,1,500,65.69705,135.3,2095.477,1.393,1.7965,10.04309324,-45.96,0.457899715,0.061924789,7.1,0.239864865,7.416885,88.375,11.75,17.415,394.2,3350.4,7.486,732.85,245
15,50,0,0,10,25,0,0,950,2,700,1,700,65.69705,135.3,2095.477,1.393,1.7965,10.04309324,-45.96,0.457899715,0.061924789,7.1,0.239864865,7.416885,88.375,11.75,17.415,394.2,3350.4,7.486,732.85,263
15,50,0,0,10,25,0,0,950,2,700,1,750,65.69705,135.3,2095.477,1.393,1.7965,10.04309324,-45.96,0.457899715,0.061924789,7.1,0.239864865,7.416885,88.375,11.75,17.415,394.2,3350.4,7.486,732.85,263
15,50,0,0,10,25,0,0,950,2,700,1,650,65.69705,135.3,2095.477,1.393,1.7965,10.04309324,-45.96,0.457899715,0.061924789,7.1,0.239864865,7.416885,88.375,11.75,17.415,394.2,3350.4,7.486,732.85,259
15,50,0,0,10,25,0,0,950,2,700,1,300,65.69705,135.3,2095.477,1.393,1.7965,10.04309324,-45.96,0.457899715,0.061924789,7.1,0.239864865,7.416885,88.375,11.75,17.415,394.2,3350.4,7.486,732.85,224
15,50,0,0,10,25,0,0,950,2,700,1,100,65.69705,135.3,2095.477,1.393,1.7965,10.04309324,-45.96,0.457899715,0.061924789,7.1,0.239864865,7.416885,88.375,11.75,17.415,394.2,3350.4,7.486,732.85,196
