Repository: vahid2364/DataScribe_DeepTabularLearning

# DataScribe Deep Tabular Learning

This repository provides the code, data, and documentation for the paper:

**[Decoding Non-Linearity and Complexity: Deep Tabular Learning Approaches for Materials Science](https://arxiv.org/abs/2411.18717)**  
*Vahid Attari, Raymundo Arroyave*  
Department of Materials Science & Engineering, Texas A&M University.
   <a href="https://youtu.be/mSeamv819hI" target="_blank">
         alt="Watch the demo on YouTube"
         style="border:2px solid black; border-radius:6px;">
   </a>
   <em>Click the image to watch a video demonstration of DataScribe GUI for training an encoder-decoder model on HEA data on YouTube.</em>
<div align="center">
</div>

---

File: SMA-DATA/data/DS_5_Ms_cleaned.csv (part 4 of 5)
Ni,Ti,Hf,Zr,Cu,Pd,Co,Nb,Homogenization_temp,Homogenization_time,Aging_temp, Aging_time,Applied Stress - (MPa) ,AM,BM,Tm,a,X,Smix,Hmix,OMEGA,Delta,VEC,CV,Ionization energy,Thermal conductivity,Electrical conductivity,Heat of fusion,Heat of vaporization,Boiling point,Density,Vicker Hardness,Ms
45.3,29.7,20,0,0,5,0,0,1050,4,550,3,-500,81.823428,133.253,2224.861,1.39134,1.69261,9.901583885,-41.11754,0.535772515,0.100668113,7.018,0.195389498,7.2706401,63.9595,8.2445,19.2805,442.459,3637.578,8.6312,952.154,64
45.3,29.7,20,0,0,5,0,0,1050,4,550,3,-1500,81.823428,133.253,2224.861,1.39134,1.69261,9.901583885,-41.11754,0.535772515,0.100668113,7.018,0.195389498,7.2706401,63.9595,8.2445,19.2805,442.459,3637.578,8.6312,952.154,140
45.3,29.7,20,0,0,5,0,0,1050,4,550,3,-300,81.823428,133.253,2224.861,1.39134,1.69261,9.901583885,-41.11754,0.535772515,0.100668113,7.018,0.195389498,7.2706401,63.9595,8.2445,19.2805,442.459,3637.578,8.6312,952.154,41
45.3,29.7,20,0,0,5,0,0,1050,4,600,3,-300,81.823428,133.253,2224.861,1.39134,1.69261,9.901583885,-41.11754,0.535772515,0.100668113,7.018,0.195389498,7.2706401,63.9595,8.2445,19.2805,442.459,3637.578,8.6312,952.154,75
45.3,29.7,20,0,0,5,0,0,1050,4,600,3,-100,81.823428,133.253,2224.861,1.39134,1.69261,9.901583885,-41.11754,0.535772515,0.100668113,7.018,0.195389498,7.2706401,63.9595,8.2445,19.2805,442.459,3637.578,8.6312,952.154,64
45.3,29.7,20,0,0,5,0,0,1050,4,600,3,-500,81.823428,133.253,2224.861,1.39134,1.69261,9.901583885,-41.11754,0.535772515,0.100668113,7.018,0.195389498,7.2706401,63.9595,8.2445,19.2805,442.459,3637.578,8.6312,952.154,85
45.3,29.7,20,0,0,5,0,0,1050,4,600,3,-700,81.823428,133.253,2224.861,1.39134,1.69261,9.901583885,-41.11754,0.535772515,0.100668113,7.018,0.195389498,7.2706401,63.9595,8.2445,19.2805,442.459,3637.578,8.6312,952.154,108
45.3,29.7,20,0,0,5,0,0,1050,4,600,3,-1000,81.823428,133.253,2224.861,1.39134,1.69261,9.901583885,-41.11754,0.535772515,0.100668113,7.018,0.195389498,7.2706401,63.9595,8.2445,19.2805,442.459,3637.578,8.6312,952.154,137
45.3,29.7,20,0,0,5,0,0,1050,4,600,48,-100,81.823428,133.253,2224.861,1.39134,1.69261,9.901583885,-41.11754,0.535772515,0.100668113,7.018,0.195389498,7.2706401,63.9595,8.2445,19.2805,442.459,3637.578,8.6312,952.154,107
45.3,29.7,20,0,0,5,0,0,1050,4,600,48,-300,81.823428,133.253,2224.861,1.39134,1.69261,9.901583885,-41.11754,0.535772515,0.100668113,7.018,0.195389498,7.2706401,63.9595,8.2445,19.2805,442.459,3637.578,8.6312,952.154,113
45.3,29.7,20,0,0,5,0,0,1050,4,600,48,-700,81.823428,133.253,2224.861,1.39134,1.69261,9.901583885,-41.11754,0.535772515,0.100668113,7.018,0.195389498,7.2706401,63.9595,8.2445,19.2805,442.459,3637.578,8.6312,952.154,153
45.3,29.7,20,0,0,5,0,0,1050,4,600,48,-500,81.823428,133.253,2224.861,1.39134,1.69261,9.901583885,-41.11754,0.535772515,0.100668113,7.018,0.195389498,7.2706401,63.9595,8.2445,19.2805,442.459,3637.578,8.6312,952.154,135
45.3,29.7,20,0,0,5,0,0,1050,4,600,48,-1000,81.823428,133.253,2224.861,1.39134,1.69261,9.901583885,-41.11754,0.535772515,0.100668113,7.018,0.195389498,7.2706401,63.9595,8.2445,19.2805,442.459,3637.578,8.6312,952.154,176
45.3,29.7,20,0,0,5,0,0,1050,4,600,72,-100,81.823428,133.253,2224.861,1.39134,1.69261,9.901583885,-41.11754,0.535772515,0.100668113,7.018,0.195389498,7.2706401,63.9595,8.2445,19.2805,442.459,3637.578,8.6312,952.154,119
45.3,29.7,20,0,0,5,0,0,1050,4,600,72,-300,81.823428,133.253,2224.861,1.39134,1.69261,9.901583885,-41.11754,0.535772515,0.100668113,7.018,0.195389498,7.2706401,63.9595,8.2445,19.2805,442.459,3637.578,8.6312,952.154,129
45.3,29.7,20,0,0,5,0,0,1050,4,600,72,-700,81.823428,133.253,2224.861,1.39134,1.69261,9.901583885,-41.11754,0.535772515,0.100668113,7.018,0.195389498,7.2706401,63.9595,8.2445,19.2805,442.459,3637.578,8.6312,952.154,153
45.3,29.7,20,0,0,5,0,0,1050,4,600,72,-500,81.823428,133.253,2224.861,1.39134,1.69261,9.901583885,-41.11754,0.535772515,0.100668113,7.018,0.195389498,7.2706401,63.9595,8.2445,19.2805,442.459,3637.578,8.6312,952.154,141
45.3,29.7,20,0,0,5,0,0,1050,4,600,72,-1000,81.823428,133.253,2224.861,1.39134,1.69261,9.901583885,-41.11754,0.535772515,0.100668113,7.018,0.195389498,7.2706401,63.9595,8.2445,19.2805,442.459,3637.578,8.6312,952.154,180
45.3,29.7,20,0,0,5,0,0,1050,72,550,5,-300,81.823428,133.253,2224.861,1.39134,1.69261,9.901583885,-41.11754,0.535772515,0.100668113,7.018,0.195389498,7.2706401,63.9595,8.2445,19.2805,442.459,3637.578,8.6312,952.154,96
45.3,29.7,20,0,0,5,0,0,1050,72,550,5,-700,81.823428,133.253,2224.861,1.39134,1.69261,9.901583885,-41.11754,0.535772515,0.100668113,7.018,0.195389498,7.2706401,63.9595,8.2445,19.2805,442.459,3637.578,8.6312,952.154,120
45.3,29.7,20,0,0,5,0,0,1050,72,550,5,-500,81.823428,133.253,2224.861,1.39134,1.69261,9.901583885,-41.11754,0.535772515,0.100668113,7.018,0.195389498,7.2706401,63.9595,8.2445,19.2805,442.459,3637.578,8.6312,952.154,116
45.3,29.7,20,0,0,5,0,0,1050,72,550,5,-1000,81.823428,133.253,2224.861,1.39134,1.69261,9.901583885,-41.11754,0.535772515,0.100668113,7.018,0.195389498,7.2706401,63.9595,8.2445,19.2805,442.459,3637.578,8.6312,952.154,141
45.3,29.7,20,0,0,5,0,0,1050,72,550,5,-1200,81.823428,133.253,2224.861,1.39134,1.69261,9.901583885,-41.11754,0.535772515,0.100668113,7.018,0.195389498,7.2706401,63.9595,8.2445,19.2805,442.459,3637.578,8.6312,952.154,152
45.3,29.7,20,0,0,5,0,0,1050,72,550,5,-500,81.823428,133.253,2224.861,1.39134,1.69261,9.901583885,-41.11754,0.535772515,0.100668113,7.018,0.195389498,7.2706401,63.9595,8.2445,19.2805,442.459,3637.578,8.6312,952.154,67
45.3,29.7,20,0,0,5,0,0,1050,72,550,5,-300,81.823428,133.253,2224.861,1.39134,1.69261,9.901583885,-41.11754,0.535772515,0.100668113,7.018,0.195389498,7.2706401,63.9595,8.2445,19.2805,442.459,3637.578,8.6312,952.154,54
45.3,29.7,20,0,0,5,0,0,1050,72,550,5,-700,81.823428,133.253,2224.861,1.39134,1.69261,9.901583885,-41.11754,0.535772515,0.100668113,7.018,0.195389498,7.2706401,63.9595,8.2445,19.2805,442.459,3637.578,8.6312,952.154,78
45.3,29.7,20,0,0,5,0,0,1050,72,550,5,-1000,81.823428,133.253,2224.861,1.39134,1.69261,9.901583885,-41.11754,0.535772515,0.100668113,7.018,0.195389498,7.2706401,63.9595,8.2445,19.2805,442.459,3637.578,8.6312,952.154,99
45.3,29.7,20,0,0,5,0,0,1050,72,550,5,-1200,81.823428,133.253,2224.861,1.39134,1.69261,9.901583885,-41.11754,0.535772515,0.100668113,7.018,0.195389498,7.2706401,63.9595,8.2445,19.2805,442.459,3637.578,8.6312,952.154,118
45.3,34.7,15,0,0,5,0,0,1050,72,550,5,0,75.292278,134.203,2196.611,1.38484,1.70461,9.647100042,-40.33334,0.525394774,0.096091471,7.018,0.210006583,7.2707901,63.9645,8.2045,18.9405,432.209,3571.778,8.1907,912.654,65
45.3,39.7,10,0,0,5,0,0,1050,72,600,5,0,68.761128,135.153,2168.361,1.37834,1.71661,9.191253987,-39.54914,0.503928952,0.090945685,7.018,0.226987515,7.2709401,63.9695,8.1645,18.6005,421.959,3505.978,7.7502,873.154,107
45.3,29.7,20,0,0,5,0,0,900,72,20,0,0,81.823428,133.253,2224.861,1.39134,1.69261,9.901583885,-41.11754,0.535772515,0.100668113,7.018,0.195389498,7.2706401,63.9595,8.2445,19.2805,442.459,3637.578,8.6312,952.154,75
45.3,34.7,15,0,0,5,0,0,900,72,20,0,0,75.292278,134.203,2196.611,1.38484,1.70461,9.647100042,-40.33334,0.525394774,0.096091471,7.018,0.210006583,7.2707901,63.9645,8.2045,18.9405,432.209,3571.778,8.1907,912.654,35
45.3,39.7,10,0,0,5,0,0,900,72,20,0,0,68.761128,135.153,2168.361,1.37834,1.71661,9.191253987,-39.54914,0.503928952,0.090945685,7.018,0.226987515,7.2709401,63.9695,8.1645,18.6005,421.959,3505.978,7.7502,873.154,-40
44.8,40.7,9.5,0,5,0,0,0,20,0,20,0,0,65.910183,132.993,2143.0895,1.37429,1.70096,9.137098383,-33.37432,0.586727148,0.091848998,7.038,0.236269639,7.2363716,80.4275,10.553,18.394,417.169,3481.218,7.53115,866.264,-8
44.8,40.7,9.5,0,5,0,0,0,20,0,470,0.5,0,65.910183,132.993,2143.0895,1.37429,1.70096,9.137098383,-33.37432,0.586727148,0.091848998,7.038,0.236269639,7.2363716,80.4275,10.553,18.394,417.169,3481.218,7.53115,866.264,18
10,50,0,0,0,25,15,0,950,2,20,0,0,65.247765,140.3,2138.5,1.39,1.793,10.04309324,-48.05,0.446975128,0.065146656,6.85,0.233390119,7.444405,60.075,7.7,17.675,401.55,3387.6,7.48,820.5,200
15,50,0,0,0,25,10,0,950,2,20,0,0,65.23576,139.7,2136.5,1.39,1.7945,10.04309324,-48.7,0.440596893,0.065146656,6.9,0.234693878,7.432345,59.275,7.55,17.725,401.7,3386.9,7.48,800.25,165
20,50,0,0,0,25,5,0,950,2,20,0,0,65.223755,139.1,2134.5,1.39,1.796,9.684324926,-49.35,0.41886913,0.065146656,6.95,0.235993209,7.420285,58.475,7.4,17.775,401.85,3386.2,7.48,780,158
45.3,29.7,20,0,0,5,0,0,1050,4,600,3,-1000,81.823428,133.253,2224.861,1.39134,1.69261,9.901583885,-41.11754,0.535772515,0.100668113,7.018,0.195389498,7.2706401,63.9595,8.2445,19.2805,442.459,3637.578,8.6312,952.154,142
45.3,29.7,20,0,0,5,0,0,1050,4,600,3,-100,81.823428,133.253,2224.861,1.39134,1.69261,9.901583885,-41.11754,0.535772515,0.100668113,7.018,0.195389498,7.2706401,63.9595,8.2445,19.2805,442.459,3637.578,8.6312,952.154,61
45.3,29.7,20,0,0,5,0,0,1050,4,600,48,-100,81.823428,133.253,2224.861,1.39134,1.69261,9.901583885,-41.11754,0.535772515,0.100668113,7.018,0.195389498,7.2706401,63.9595,8.2445,19.2805,442.459,3637.578,8.6312,952.154,100
45.3,29.7,20,0,0,5,0,0,1050,4,600,48,-300,81.823428,133.253,2224.861,1.39134,1.69261,9.901583885,-41.11754,0.535772515,0.100668113,7.018,0.195389498,7.2706401,63.9595,8.2445,19.2805,442.459,3637.578,8.6312,952.154,114
45.3,29.7,20,0,0,5,0,0,1050,4,600,48,-500,81.823428,133.253,2224.861,1.39134,1.69261,9.901583885,-41.11754,0.535772515,0.100668113,7.018,0.195389498,7.2706401,63.9595,8.2445,19.2805,442.459,3637.578,8.6312,952.154,135
45.3,29.7,20,0,0,5,0,0,1050,4,600,48,-700,81.823428,133.253,2224.861,1.39134,1.69261,9.901583885,-41.11754,0.535772515,0.100668113,7.018,0.195389498,7.2706401,63.9595,8.2445,19.2805,442.459,3637.578,8.6312,952.154,154
45.3,29.7,20,0,0,5,0,0,1050,4,600,48,-1000,81.823428,133.253,2224.861,1.39134,1.69261,9.901583885,-41.11754,0.535772515,0.100668113,7.018,0.195389498,7.2706401,63.9595,8.2445,19.2805,442.459,3637.578,8.6312,952.154,177
45.3,29.7,20,0,0,5,0,0,1050,4,600,72,-100,81.823428,133.253,2224.861,1.39134,1.69261,9.901583885,-41.11754,0.535772515,0.100668113,7.018,0.195389498,7.2706401,63.9595,8.2445,19.2805,442.459,3637.578,8.6312,952.154,126
45.3,29.7,20,0,0,5,0,0,1050,4,600,72,-300,81.823428,133.253,2224.861,1.39134,1.69261,9.901583885,-41.11754,0.535772515,0.100668113,7.018,0.195389498,7.2706401,63.9595,8.2445,19.2805,442.459,3637.578,8.6312,952.154,131
45.3,29.7,20,0,0,5,0,0,1050,4,600,72,-500,81.823428,133.253,2224.861,1.39134,1.69261,9.901583885,-41.11754,0.535772515,0.100668113,7.018,0.195389498,7.2706401,63.9595,8.2445,19.2805,442.459,3637.578,8.6312,952.154,143
45.3,29.7,20,0,0,5,0,0,1050,4,600,72,-700,81.823428,133.253,2224.861,1.39134,1.69261,9.901583885,-41.11754,0.535772515,0.100668113,7.018,0.195389498,7.2706401,63.9595,8.2445,19.2805,442.459,3637.578,8.6312,952.154,157
45.3,29.7,20,0,0,5,0,0,1050,4,600,72,-1000,81.823428,133.253,2224.861,1.39134,1.69261,9.901583885,-41.11754,0.535772515,0.100668113,7.018,0.195389498,7.2706401,63.9595,8.2445,19.2805,442.459,3637.578,8.6312,952.154,182
45.3,29.7,20,0,0,5,0,0,1050,72,20,0,0,81.823428,133.253,2224.861,1.39134,1.69261,9.901583885,-41.11754,0.535772515,0.100668113,7.018,0.195389498,7.2706401,63.9595,8.2445,19.2805,442.459,3637.578,8.6312,952.154,4
45.3,29.7,20,0,0,5,0,0,1050,72,500,3,0,81.823428,133.253,2224.861,1.39134,1.69261,9.901583885,-41.11754,0.535772515,0.100668113,7.018,0.195389498,7.2706401,63.9595,8.2445,19.2805,442.459,3637.578,8.6312,952.154,-13
45.3,29.7,20,0,0,5,0,0,1050,72,500,5,0,81.823428,133.253,2224.861,1.39134,1.69261,9.901583885,-41.11754,0.535772515,0.100668113,7.018,0.195389498,7.2706401,63.9595,8.2445,19.2805,442.459,3637.578,8.6312,952.154,10
45.3,29.7,20,0,0,5,0,0,1050,72,550,3,0,81.823428,133.253,2224.861,1.39134,1.69261,9.901583885,-41.11754,0.535772515,0.100668113,7.018,0.195389498,7.2706401,63.9595,8.2445,19.2805,442.459,3637.578,8.6312,952.154,45
45.3,29.7,20,0,0,5,0,0,1050,72,550,5,0,81.823428,133.253,2224.861,1.39134,1.69261,9.901583885,-41.11754,0.535772515,0.100668113,7.018,0.195389498,7.2706401,63.9595,8.2445,19.2805,442.459,3637.578,8.6312,952.154,66
45.3,29.7,20,0,0,5,0,0,1050,72,600,3,0,81.823428,133.253,2224.861,1.39134,1.69261,9.901583885,-41.11754,0.535772515,0.100668113,7.018,0.195389498,7.2706401,63.9595,8.2445,19.2805,442.459,3637.578,8.6312,952.154,89
45.3,29.7,20,0,0,5,0,0,1050,72,600,5,0,81.823428,133.253,2224.861,1.39134,1.69261,9.901583885,-41.11754,0.535772515,0.100668113,7.018,0.195389498,7.2706401,63.9595,8.2445,19.2805,442.459,3637.578,8.6312,952.154,108
45.3,29.7,20,0,0,5,0,0,1050,72,700,3,0,81.823428,133.253,2224.861,1.39134,1.69261,9.901583885,-41.11754,0.535772515,0.100668113,7.018,0.195389498,7.2706401,63.9595,8.2445,19.2805,442.459,3637.578,8.6312,952.154,88
45.3,29.7,20,0,0,5,0,0,1050,72,20,0,-100,81.823428,133.253,2224.861,1.39134,1.69261,9.901583885,-41.11754,0.535772515,0.100668113,7.018,0.195389498,7.2706401,63.9595,8.2445,19.2805,442.459,3637.578,8.6312,952.154,-18
45.3,29.7,20,0,0,5,0,0,1050,72,20,0,-300,81.823428,133.253,2224.861,1.39134,1.69261,9.901583885,-41.11754,0.535772515,0.100668113,7.018,0.195389498,7.2706401,63.9595,8.2445,19.2805,442.459,3637.578,8.6312,952.154,-4
45.3,29.7,20,0,0,5,0,0,1050,72,20,0,-500,81.823428,133.253,2224.861,1.39134,1.69261,9.901583885,-41.11754,0.535772515,0.100668113,7.018,0.195389498,7.2706401,63.9595,8.2445,19.2805,442.459,3637.578,8.6312,952.154,10
45.3,29.7,20,0,0,5,0,0,1050,72,20,0,-700,81.823428,133.253,2224.861,1.39134,1.69261,9.901583885,-41.11754,0.535772515,0.100668113,7.018,0.195389498,7.2706401,63.9595,8.2445,19.2805,442.459,3637.578,8.6312,952.154,29
45.3,29.7,20,0,0,5,0,0,1050,72,20,0,-1000,81.823428,133.253,2224.861,1.39134,1.69261,9.901583885,-41.11754,0.535772515,0.100668113,7.018,0.195389498,7.2706401,63.9595,8.2445,19.2805,442.459,3637.578,8.6312,952.154,48
45.3,29.7,20,0,0,5,0,0,1050,72,400,3,-300,81.823428,133.253,2224.861,1.39134,1.69261,9.901583885,-41.11754,0.535772515,0.100668113,7.018,0.195389498,7.2706401,63.9595,8.2445,19.2805,442.459,3637.578,8.6312,952.154,-24
45.3,29.7,20,0,0,5,0,0,1050,72,400,3,-100,81.823428,133.253,2224.861,1.39134,1.69261,9.901583885,-41.11754,0.535772515,0.100668113,7.018,0.195389498,7.2706401,63.9595,8.2445,19.2805,442.459,3637.578,8.6312,952.154,-44
45.3,29.7,20,0,0,5,0,0,1050,72,400,3,-500,81.823428,133.253,2224.861,1.39134,1.69261,9.901583885,-41.11754,0.535772515,0.100668113,7.018,0.195389498,7.2706401,63.9595,8.2445,19.2805,442.459,3637.578,8.6312,952.154,-1
45.3,29.7,20,0,0,5,0,0,1050,72,400,3,-700,81.823428,133.253,2224.861,1.39134,1.69261,9.901583885,-41.11754,0.535772515,0.100668113,7.018,0.195389498,7.2706401,63.9595,8.2445,19.2805,442.459,3637.578,8.6312,952.154,21
45.3,29.7,20,0,0,5,0,0,1050,72,400,3,-1000,81.823428,133.253,2224.861,1.39134,1.69261,9.901583885,-41.11754,0.535772515,0.100668113,7.018,0.195389498,7.2706401,63.9595,8.2445,19.2805,442.459,3637.578,8.6312,952.154,56
45.3,29.7,20,0,0,5,0,0,1050,72,550,3,-700,81.823428,133.253,2224.861,1.39134,1.69261,9.901583885,-41.11754,0.535772515,0.100668113,7.018,0.195389498,7.2706401,63.9595,8.2445,19.2805,442.459,3637.578,8.6312,952.154,61
45.3,29.7,20,0,0,5,0,0,1050,72,550,3,-500,81.823428,133.253,2224.861,1.39134,1.69261,9.901583885,-41.11754,0.535772515,0.100668113,7.018,0.195389498,7.2706401,63.9595,8.2445,19.2805,442.459,3637.578,8.6312,952.154,44
45.3,29.7,20,0,0,5,0,0,1050,72,550,3,-300,81.823428,133.253,2224.861,1.39134,1.69261,9.901583885,-41.11754,0.535772515,0.100668113,7.018,0.195389498,7.2706401,63.9595,8.2445,19.2805,442.459,3637.578,8.6312,952.154,31
45.3,29.7,20,0,0,5,0,0,1050,72,550,3,-100,81.823428,133.253,2224.861,1.39134,1.69261,9.901583885,-41.11754,0.535772515,0.100668113,7.018,0.195389498,7.2706401,63.9595,8.2445,19.2805,442.459,3637.578,8.6312,952.154,10
45.3,29.7,20,0,0,5,0,0,1050,72,550,3,-1000,81.823428,133.253,2224.861,1.39134,1.69261,9.901583885,-41.11754,0.535772515,0.100668113,7.018,0.195389498,7.2706401,63.9595,8.2445,19.2805,442.459,3637.578,8.6312,952.154,90
45.3,29.7,20,0,0,5,0,0,1050,72,650,3,-300,81.823428,133.253,2224.861,1.39134,1.69261,9.901583885,-41.11754,0.535772515,0.100668113,7.018,0.195389498,7.2706401,63.9595,8.2445,19.2805,442.459,3637.578,8.6312,952.154,128
45.3,29.7,20,0,0,5,0,0,1050,72,650,3,-500,81.823428,133.253,2224.861,1.39134,1.69261,9.901583885,-41.11754,0.535772515,0.100668113,7.018,0.195389498,7.2706401,63.9595,8.2445,19.2805,442.459,3637.578,8.6312,952.154,140
45.3,29.7,20,0,0,5,0,0,1050,72,650,3,-100,81.823428,133.253,2224.861,1.39134,1.69261,9.901583885,-41.11754,0.535772515,0.100668113,7.018,0.195389498,7.2706401,63.9595,8.2445,19.2805,442.459,3637.578,8.6312,952.154,118
45.3,29.7,20,0,0,5,0,0,1050,72,650,3,-700,81.823428,133.253,2224.861,1.39134,1.69261,9.901583885,-41.11754,0.535772515,0.100668113,7.018,0.195389498,7.2706401,63.9595,8.2445,19.2805,442.459,3637.578,8.6312,952.154,153
45.3,29.7,20,0,0,5,0,0,1050,72,650,3,-1000,81.823428,133.253,2224.861,1.39134,1.69261,9.901583885,-41.11754,0.535772515,0.100668113,7.018,0.195389498,7.2706401,63.9595,8.2445,19.2805,442.459,3637.578,8.6312,952.154,169
40.3,39.7,15,0,0,5,0,0,1050,72,20,0,0,74.750978,131.653,2207.261,1.39584,1.68611,9.705470088,-40.11534,0.534022786,0.093520206,6.718,0.202850414,7.2302051,59.8895,7.6295,19.0155,434.559,3590.478,7.9707,929.254,49
40.3,39.7,15,0,0,5,0,0,1050,72,300,3,0,74.750978,131.653,2207.261,1.39584,1.68611,9.705470088,-40.11534,0.534022786,0.093520206,6.718,0.202850414,7.2302051,59.8895,7.6295,19.0155,434.559,3590.478,7.9707,929.254,33
40.3,39.7,15,0,0,5,0,0,1050,72,350,3,0,74.750978,131.653,2207.261,1.39584,1.68611,9.705470088,-40.11534,0.534022786,0.093520206,6.718,0.202850414,7.2302051,59.8895,7.6295,19.0155,434.559,3590.478,7.9707,929.254,25
40.3,39.7,15,0,0,5,0,0,1050,72,400,3,0,74.750978,131.653,2207.261,1.39584,1.68611,9.705470088,-40.11534,0.534022786,0.093520206,6.718,0.202850414,7.2302051,59.8895,7.6295,19.0155,434.559,3590.478,7.9707,929.254,38
40.3,39.7,15,0,0,5,0,0,1050,72,450,3,0,74.750978,131.653,2207.261,1.39584,1.68611,9.705470088,-40.11534,0.534022786,0.093520206,6.718,0.202850414,7.2302051,59.8895,7.6295,19.0155,434.559,3590.478,7.9707,929.254,90
40.3,39.7,15,0,0,5,0,0,1050,72,500,3,0,74.750978,131.653,2207.261,1.39584,1.68611,9.705470088,-40.11534,0.534022786,0.093520206,6.718,0.202850414,7.2302051,59.8895,7.6295,19.0155,434.559,3590.478,7.9707,929.254,94
40.3,39.7,15,0,0,5,0,0,1050,72,550,3,0,74.750978,131.653,2207.261,1.39584,1.68611,9.705470088,-40.11534,0.534022786,0.093520206,6.718,0.202850414,7.2302051,59.8895,7.6295,19.0155,434.559,3590.478,7.9707,929.254,118
40.3,39.7,15,0,0,5,0,0,1050,72,600,3,0,74.750978,131.653,2207.261,1.39584,1.68611,9.705470088,-40.11534,0.534022786,0.093520206,6.718,0.202850414,7.2302051,59.8895,7.6295,19.0155,434.559,3590.478,7.9707,929.254,127
40.3,39.7,15,0,0,5,0,0,1050,72,650,3,0,74.750978,131.653,2207.261,1.39584,1.68611,9.705470088,-40.11534,0.534022786,0.093520206,6.718,0.202850414,7.2302051,59.8895,7.6295,19.0155,434.559,3590.478,7.9707,929.254,52
40.3,39.7,15,0,0,5,0,0,1050,72,700,3,0,74.750978,131.653,2207.261,1.39584,1.68611,9.705470088,-40.11534,0.534022786,0.093520206,6.718,0.202850414,7.2302051,59.8895,7.6295,19.0155,434.559,3590.478,7.9707,929.254,94
40.3,39.7,15,0,0,5,0,0,1050,72,800,3,0,74.750978,131.653,2207.261,1.39584,1.68611,9.705470088,-40.11534,0.534022786,0.093520206,6.718,0.202850414,7.2302051,59.8895,7.6295,19.0155,434.559,3590.478,7.9707,929.254,94
40.3,44.7,10,0,0,5,0,0,1050,72,20,0,0,68.219828,132.603,2179.011,1.38934,1.69811,9.197129574,-39.40114,0.508631134,0.088707104,6.718,0.219413417,7.2303551,59.8945,7.5895,18.6755,424.309,3524.678,7.5302,889.754,20
40.3,44.7,10,0,0,5,0,0,1050,72,300,3,0,68.219828,132.603,2179.011,1.38934,1.69811,9.197129574,-39.40114,0.508631134,0.088707104,6.718,0.219413417,7.2303551,59.8945,7.5895,18.6755,424.309,3524.678,7.5302,889.754,3
40.3,44.7,10,0,0,5,0,0,1050,72,350,3,0,68.219828,132.603,2179.011,1.38934,1.69811,9.197129574,-39.40114,0.508631134,0.088707104,6.718,0.219413417,7.2303551,59.8945,7.5895,18.6755,424.309,3524.678,7.5302,889.754,1
40.3,44.7,10,0,0,5,0,0,1050,72,400,3,0,68.219828,132.603,2179.011,1.38934,1.69811,9.197129574,-39.40114,0.508631134,0.088707104,6.718,0.219413417,7.2303551,59.8945,7.5895,18.6755,424.309,3524.678,7.5302,889.754,18
40.3,44.7,10,0,0,5,0,0,1050,72,450,3,0,68.219828,132.603,2179.011,1.38934,1.69811,9.197129574,-39.40114,0.508631134,0.088707104,6.718,0.219413417,7.2303551,59.8945,7.5895,18.6755,424.309,3524.678,7.5302,889.754,28
40.3,44.7,10,0,0,5,0,0,1050,72,500,3,0,68.219828,132.603,2179.011,1.38934,1.69811,9.197129574,-39.40114,0.508631134,0.088707104,6.718,0.219413417,7.2303551,59.8945,7.5895,18.6755,424.309,3524.678,7.5302,889.754,36
40.3,44.7,10,0,0,5,0,0,1050,72,550,3,0,68.219828,132.603,2179.011,1.38934,1.69811,9.197129574,-39.40114,0.508631134,0.088707104,6.718,0.219413417,7.2303551,59.8945,7.5895,18.6755,424.309,3524.678,7.5302,889.754,31
40.3,44.7,10,0,0,5,0,0,1050,72,600,3,0,68.219828,132.603,2179.011,1.38934,1.69811,9.197129574,-39.40114,0.508631134,0.088707104,6.718,0.219413417,7.2303551,59.8945,7.5895,18.6755,424.309,3524.678,7.5302,889.754,48
40.3,44.7,10,0,0,5,0,0,1050,72,650,3,0,68.219828,132.603,2179.011,1.38934,1.69811,9.197129574,-39.40114,0.508631134,0.088707104,6.718,0.219413417,7.2303551,59.8945,7.5895,18.6755,424.309,3524.678,7.5302,889.754,49
40.3,44.7,10,0,0,5,0,0,1050,72,700,3,0,68.219828,132.603,2179.011,1.38934,1.69811,9.197129574,-39.40114,0.508631134,0.088707104,6.718,0.219413417,7.2303551,59.8945,7.5895,18.6755,424.309,3524.678,7.5302,889.754,51
40.3,44.7,10,0,0,5,0,0,1050,72,800,3,0,68.219828,132.603,2179.011,1.38934,1.69811,9.197129574,-39.40114,0.508631134,0.088707104,6.718,0.219413417,7.2303551,59.8945,7.5895,18.6755,424.309,3524.678,7.5302,889.754,48
25,16.66666667,16.66666667,16.66666667,15,0,10,0,900,24,950,12,0,83.02862667,123.2833333,2181.298833,1.411166667,1.6455,14.61002452,-31.87333333,0.999858694,0.113071589,7.05,0.193770041,7.238193333,113,15.41666667,18.75166667,449.5,3728.083333,8.512333333,924.8166667,36
45.3,29.7,20,0,0,5,0,0,20,0,400,3,0,81.823428,133.253,2224.861,1.39134,1.69261,9.901583885,-41.11754,0.535772515,0.100668113,7.018,0.195389498,7.2706401,63.9595,8.2445,19.2805,442.459,3637.578,8.6312,952.154,-90
45.3,29.7,20,0,0,5,0,0,20,0,400,3,0,81.823428,133.253,2224.861,1.39134,1.69261,9.901583885,-41.11754,0.535772515,0.100668113,7.018,0.195389498,7.2706401,63.9595,8.2445,19.2805,442.459,3637.578,8.6312,952.154,-90
45.3,29.7,20,0,0,5,0,0,20,0,20,0,300,81.823428,133.253,2224.861,1.39134,1.69261,9.901583885,-41.11754,0.535772515,0.100668113,7.018,0.195389498,7.2706401,63.9595,8.2445,19.2805,442.459,3637.578,8.6312,952.154,-47
45.3,29.7,20,0,0,5,0,0,20,0,20,0,150,81.823428,133.253,2224.861,1.39134,1.69261,9.901583885,-41.11754,0.535772515,0.100668113,7.018,0.195389498,7.2706401,63.9595,8.2445,19.2805,442.459,3637.578,8.6312,952.154,-82
45.3,29.7,20,0,0,5,0,0,1050,4,20,0,300,81.823428,133.253,2224.861,1.39134,1.69261,9.901583885,-41.11754,0.535772515,0.100668113,7.018,0.195389498,7.2706401,63.9595,8.2445,19.2805,442.459,3637.578,8.6312,952.154,-33
45.3,29.7,20,0,0,5,0,0,1050,4,20,0,150,81.823428,133.253,2224.861,1.39134,1.69261,9.901583885,-41.11754,0.535772515,0.100668113,7.018,0.195389498,7.2706401,63.9595,8.2445,19.2805,442.459,3637.578,8.6312,952.154,-14
45.3,29.7,20,0,0,5,0,0,1050,4,900,3,150,81.823428,133.253,2224.861,1.39134,1.69261,9.901583885,-41.11754,0.535772515,0.100668113,7.018,0.195389498,7.2706401,63.9595,8.2445,19.2805,442.459,3637.578,8.6312,952.154,6
45.3,29.7,20,0,0,5,0,0,1050,4,900,3,300,81.823428,133.253,2224.861,1.39134,1.69261,9.901583885,-41.11754,0.535772515,0.100668113,7.018,0.195389498,7.2706401,63.9595,8.2445,19.2805,442.459,3637.578,8.6312,952.154,4
50.3,29.7,10,10,0,0,0,0,1000,4,900,0.333333333,0,70.710478,130.883,2182.061,1.38734,1.68111,9.700159473,-39.22394,0.539628086,0.105573834,7.018,0.220566975,7.2166651,65.5545,8.3545,18.8555,437.359,3615.678,7.7952,875.404,95
45.3,29.7,20,0,0,5,0,0,900,3,20,0,100,81.823428,133.253,2224.861,1.39134,1.69261,9.901583885,-41.11754,0.535772515,0.100668113,7.018,0.195389498,7.2706401,63.9595,8.2445,19.2805,442.459,3637.578,8.6312,952.154,-38
45.3,29.7,20,0,0,5,0,0,900,3,20,0,-100,81.823428,133.253,2224.861,1.39134,1.69261,9.901583885,-41.11754,0.535772515,0.100668113,7.018,0.195389498,7.2706401,63.9595,8.2445,19.2805,442.459,3637.578,8.6312,952.154,-49
45.3,29.7,20,0,0,5,0,0,900,3,20,0,50,81.823428,133.253,2224.861,1.39134,1.69261,9.901583885,-41.11754,0.535772515,0.100668113,7.018,0.195389498,7.2706401,63.9595,8.2445,19.2805,442.459,3637.578,8.6312,952.154,-49
45.3,29.7,20,0,0,5,0,0,900,3,20,0,-300,81.823428,133.253,2224.861,1.39134,1.69261,9.901583885,-41.11754,0.535772515,0.100668113,7.018,0.195389498,7.2706401,63.9595,8.2445,19.2805,442.459,3637.578,8.6312,952.154,-52
45.3,29.7,20,0,0,5,0,0,900,3,20,0,300,81.823428,133.253,2224.861,1.39134,1.69261,9.901583885,-41.11754,0.535772515,0.100668113,7.018,0.195389498,7.2706401,63.9595,8.2445,19.2805,442.459,3637.578,8.6312,952.154,-18
45.3,29.7,20,0,0,5,0,0,900,3,20,0,500,81.823428,133.253,2224.861,1.39134,1.69261,9.901583885,-41.11754,0.535772515,0.100668113,7.018,0.195389498,7.2706401,63.9595,8.2445,19.2805,442.459,3637.578,8.6312,952.154,14
45.3,29.7,20,0,0,5,0,0,900,3,20,0,-500,81.823428,133.253,2224.861,1.39134,1.69261,9.901583885,-41.11754,0.535772515,0.100668113,7.018,0.195389498,7.2706401,63.9595,8.2445,19.2805,442.459,3637.578,8.6312,952.154,-34
45.3,29.7,20,0,0,5,0,0,900,3,20,0,-600,81.823428,133.253,2224.861,1.39134,1.69261,9.901583885,-41.11754,0.535772515,0.100668113,7.018,0.195389498,7.2706401,63.9595,8.2445,19.2805,442.459,3637.578,8.6312,952.154,-30
25,16.67,16.67,16.67,25,0,0,0,20,0,20,0,0,83.5005027,118.89251,2140.5223,1.414323,1.647639,13.21182796,-28.1725,1.003823316,0.110844913,7.2504,0.198164415,7.22340957,142.10247,19.61694,18.44384,442.0545,3692.0206,8.519144,857.5378,197
45,16.67,16.67,16.67,5,0,0,0,20,0,20,0,0,82.5299027,125.29251,2214.5683,1.408323,1.649639,11.68178505,-39.08122,0.661957607,0.11522132,7.0504,0.193757248,7.20608957,80.70247,10.61694,19.26384,457.6545,3762.2206,8.507144,911.3378,482
42,47,3,0,8,0,0,0,900,2,20,0,0,57.58693,133.37,2094.8316,1.3663,1.717,8.534037339,-30.732,0.58171844,0.083351298,7.08,0.266365688,7.240788,89.807,11.874,17.826,401.41,3384.4,6.9691,806.18,47
44,45,5,0,6,0,0,0,900,2,20,0,0,60.10233,133.63,2113.5362,1.3683,1.7124,8.639502768,-32.1696,0.567613581,0.086362519,7.06,0.25616836,7.238996,83.665,10.99,18.044,407.07,3417.74,7.1441,827.36,53
42,49,1,0,8,0,0,0,900,2,20,0,0,54.97447,133.75,2083.5316,1.3637,1.7218,7.998081942,-30.4456,0.547345313,0.080613923,7.08,0.276778733,7.240848,89.809,11.858,17.69,397.31,3358.08,6.7929,790.38,52
44,47,3,0,6,0,0,0,900,2,20,0,0,57.48987,134.01,2102.2362,1.3657,1.7172,8.231636839,-31.8848,0.542730233,0.083776647,7.06,0.265813253,7.239056,83.667,10.974,17.908,402.97,3391.42,6.9679,811.56,50
42,49.5,0.5,0,8,0,0,0,900,2,20,0,0,54.321355,133.845,2080.7066,1.36305,1.723,7.823331726,-30.374,0.535920786,0.079904417,7.08,0.279510462,7.240863,89.8095,11.854,17.656,396.285,3351.5,6.74885,786.43,58
44,49,1,0,6,0,0,0,900,2,20,0,0,54.87741,134.39,2090.9362,1.3631,1.722,7.695681442,-31.6,0.509214522,0.081042444,7.06,0.276212833,7.239116,83.669,10.958,17.772,398.87,3365.1,6.7917,795.76,48
20,50,0,0,5,25,0,0,950,2,500,1,600,65.4544,136.9,2113.9885,1.3915,1.797,9.684324926,-47.94,0.427045297,0.063561848,7.05,0.23857868,7.412555,73.025,9.5,17.62,398.1,3367.95,7.483,746.3,187.6564365
20,50,0,0,5,25,0,0,950,2,500,1,550,65.4544,136.9,2113.9885,1.3915,1.797,9.684324926,-47.94,0.427045297,0.063561848,7.05,0.23857868,7.412555,73.025,9.5,17.62,398.1,3367.95,7.483,746.3,179.514919
20,50,0,0,5,25,0,0,950,2,500,1,500,65.4544,136.9,2113.9885,1.3915,1.797,9.684324926,-47.94,0.427045297,0.063561848,7.05,0.23857868,7.412555,73.025,9.5,17.62,398.1,3367.95,7.483,746.3,172.5821459
20,50,0,0,5,25,0,0,950,2,500,1,450,65.4544,136.9,2113.9885,1.3915,1.797,9.684324926,-47.94,0.427045297,0.063561848,7.05,0.23857868,7.412555,73.025,9.5,17.62,398.1,3367.95,7.483,746.3,168.012057
20,50,0,0,5,25,0,0,950,2,500,1,350,65.4544,136.9,2113.9885,1.3915,1.797,9.684324926,-47.94,0.427045297,0.063561848,7.05,0.23857868,7.412555,73.025,9.5,17.62,398.1,3367.95,7.483,746.3,150.5842163
20,50,0,0,5,25,0,0,950,2,500,1,400,65.4544,136.9,2113.9885,1.3915,1.797,9.684324926,-47.94,0.427045297,0.063561848,7.05,0.23857868,7.412555,73.025,9.5,17.62,398.1,3367.95,7.483,746.3,157.4987212
20,50,0,0,5,25,0,0,950,2,500,1,250,65.4544,136.9,2113.9885,1.3915,1.797,9.684324926,-47.94,0.427045297,0.063561848,7.05,0.23857868,7.412555,73.025,9.5,17.62,398.1,3367.95,7.483,746.3,135.5190598
20,50,0,0,5,25,0,0,950,2,500,1,150,65.4544,136.9,2113.9885,1.3915,1.797,9.684324926,-47.94,0.427045297,0.063561848,7.05,0.23857868,7.412555,73.025,9.5,17.62,398.1,3367.95,7.483,746.3,123.9979296
20,50,0,0,5,25,0,0,950,2,500,1,300,65.4544,136.9,2113.9885,1.3915,1.797,9.684324926,-47.94,0.427045297,0.063561848,7.05,0.23857868,7.412555,73.025,9.5,17.62,398.1,3367.95,7.483,746.3,144.805383
20,50,0,0,5,25,0,0,950,2,500,1,50,65.4544,136.9,2113.9885,1.3915,1.797,9.684324926,-47.94,0.427045297,0.063561848,7.05,0.23857868,7.412555,73.025,9.5,17.62,398.1,3367.95,7.483,746.3,108.9510413
20,50,0,0,5,25,0,0,950,2,500,1,200,65.4544,136.9,2113.9885,1.3915,1.797,9.684324926,-47.94,0.427045297,0.063561848,7.05,0.23857868,7.412555,73.025,9.5,17.62,398.1,3367.95,7.483,746.3,128.5588844
20,50,0,0,5,25,0,0,950,2,500,1,100,65.4544,136.9,2113.9885,1.3915,1.797,9.684324926,-47.94,0.427045297,0.063561848,7.05,0.23857868,7.412555,73.025,9.5,17.62,398.1,3367.95,7.483,746.3,114.7024723
20,50,0,0,5,25,0,0,950,2,500,1,0,65.4544,136.9,2113.9885,1.3915,1.797,9.684324926,-47.94,0.427045297,0.063561848,7.05,0.23857868,7.412555,73.025,9.5,17.62,398.1,3367.95,7.483,746.3,156.742227
20,50,0,0,5,25,0,0,950,2,700,1,0,65.4544,136.9,2113.9885,1.3915,1.797,9.684324926,-47.94,0.427045297,0.063561848,7.05,0.23857868,7.412555,73.025,9.5,17.62,398.1,3367.95,7.483,746.3,181.5701959
20,50,0,0,5,25,0,0,950,2,900,1,0,65.4544,136.9,2113.9885,1.3915,1.797,9.684324926,-47.94,0.427045297,0.063561848,7.05,0.23857868,7.412555,73.025,9.5,17.62,398.1,3367.95,7.483,746.3,180.6265254
20,50,0,0,5,25,0,0,950,2,600,1,0,65.4544,136.9,2113.9885,1.3915,1.797,9.684324926,-47.94,0.427045297,0.063561848,7.05,0.23857868,7.412555,73.025,9.5,17.62,398.1,3367.95,7.483,746.3,182.6497548
15,50,0,0,5,30,0,0,950,2,500,0.5,600,67.84075,137.3,2118.9885,1.3975,1.8115,9.495586037,-51.12,0.393604022,0.05904483,7.05,0.231527094,7.44741,71.51,9.3,17.595,398.2,3370.45,7.639,737.45,253.9868074
15,50,0,0,5,30,0,0,950,2,500,0.166,600,67.84075,137.3,2118.9885,1.3975,1.8115,9.495586037,-51.12,0.393604022,0.05904483,7.05,0.231527094,7.44741,71.51,9.3,17.595,398.2,3370.45,7.639,737.45,275.5417422
15,50,0,0,5,30,0,0,950,2,500,0.5,500,67.84075,137.3,2118.9885,1.3975,1.8115,9.495586037,-51.12,0.393604022,0.05904483,7.05,0.231527094,7.44741,71.51,9.3,17.595,398.2,3370.45,7.639,737.45,246.76781
15,50,0,0,5,30,0,0,950,2,500,0.166,500,67.84075,137.3,2118.9885,1.3975,1.8115,9.495586037,-51.12,0.393604022,0.05904483,7.05,0.231527094,7.44741,71.51,9.3,17.595,398.2,3370.45,7.639,737.45,263.9460861
15,50,0,0,5,30,0,0,950,2,500,0.5,400,67.84075,137.3,2118.9885,1.3975,1.8115,9.495586037,-51.12,0.393604022,0.05904483,7.05,0.231527094,7.44741,71.51,9.3,17.595,398.2,3370.45,7.639,737.45,230.5461741
15,50,0,0,5,30,0,0,950,2,500,1,600,67.84075,137.3,2118.9885,1.3975,1.8115,9.495586037,-51.12,0.393604022,0.05904483,7.05,0.231527094,7.44741,71.51,9.3,17.595,398.2,3370.45,7.639,737.45,248.3615881
15,50,0,0,5,30,0,0,950,2,500,1,550,67.84075,137.3,2118.9885,1.3975,1.8115,9.495586037,-51.12,0.393604022,0.05904483,7.05,0.231527094,7.44741,71.51,9.3,17.595,398.2,3370.45,7.639,737.45,237.8573864
15,50,0,0,5,30,0,0,950,2,500,0.5,300,67.84075,137.3,2118.9885,1.3975,1.8115,9.495586037,-51.12,0.393604022,0.05904483,7.05,0.231527094,7.44741,71.51,9.3,17.595,398.2,3370.45,7.639,737.45,218.2717678
15,50,0,0,5,30,0,0,950,2,500,1,500,67.84075,137.3,2118.9885,1.3975,1.8115,9.495586037,-51.12,0.393604022,0.05904483,7.05,0.231527094,7.44741,71.51,9.3,17.595,398.2,3370.45,7.639,737.45,228.5345269
15,50,0,0,5,30,0,0,950,2,500,0.166,400,67.84075,137.3,2118.9885,1.3975,1.8115,9.495586037,-51.12,0.393604022,0.05904483,7.05,0.231527094,7.44741,71.51,9.3,17.595,398.2,3370.45,7.639,737.45,253.3531821
15,50,0,0,5,30,0,0,950,2,500,0.5,200,67.84075,137.3,2118.9885,1.3975,1.8115,9.495586037,-51.12,0.393604022,0.05904483,7.05,0.231527094,7.44741,71.51,9.3,17.595,398.2,3370.45,7.639,737.45,208.9208443
15,50,0,0,5,30,0,0,950,2,500,1,450,67.84075,137.3,2118.9885,1.3975,1.8115,9.495586037,-51.12,0.393604022,0.05904483,7.05,0.231527094,7.44741,71.51,9.3,17.595,398.2,3370.45,7.639,737.45,220.4112776
15,50,0,0,5,30,0,0,950,2,500,0.166,300,67.84075,137.3,2118.9885,1.3975,1.8115,9.495586037,-51.12,0.393604022,0.05904483,7.05,0.231527094,7.44741,71.51,9.3,17.595,398.2,3370.45,7.639,737.45,238.855945
15,50,0,0,5,30,0,0,950,2,500,1,400,67.84075,137.3,2118.9885,1.3975,1.8115,9.495586037,-51.12,0.393604022,0.05904483,7.05,0.231527094,7.44741,71.51,9.3,17.595,398.2,3370.45,7.639,737.45,213.4511022
15,50,0,0,5,30,0,0,950,2,500,0.166,200,67.84075,137.3,2118.9885,1.3975,1.8115,9.495586037,-51.12,0.393604022,0.05904483,7.05,0.231527094,7.44741,71.51,9.3,17.595,398.2,3370.45,7.639,737.45,226.3535448
15,50,0,0,5,30,0,0,950,2,500,0.5,100,67.84075,137.3,2118.9885,1.3975,1.8115,9.495586037,-51.12,0.393604022,0.05904483,7.05,0.231527094,7.44741,71.51,9.3,17.595,398.2,3370.45,7.639,737.45,201.4591029
15,50,0,0,5,30,0,0,950,2,500,0.166,100,67.84075,137.3,2118.9885,1.3975,1.8115,9.495586037,-51.12,0.393604022,0.05904483,7.05,0.231527094,7.44741,71.51,9.3,17.595,398.2,3370.45,7.639,737.45,219.9423311
15,50,0,0,5,30,0,0,950,2,500,1,250,67.84075,137.3,2118.9885,1.3975,1.8115,9.495586037,-51.12,0.393604022,0.05904483,7.05,0.231527094,7.44741,71.51,9.3,17.595,398.2,3370.45,7.639,737.45,192.6527829
15,50,0,0,5,30,0,0,950,2,500,1,350,67.84075,137.3,2118.9885,1.3975,1.8115,9.495586037,-51.12,0.393604022,0.05904483,7.05,0.231527094,7.44741,71.51,9.3,17.595,398.2,3370.45,7.639,737.45,207.7270734
15,50,0,0,5,30,0,0,950,2,500,1,300,67.84075,137.3,2118.9885,1.3975,1.8115,9.495586037,-51.12,0.393604022,0.05904483,7.05,0.231527094,7.44741,71.51,9.3,17.595,398.2,3370.45,7.639,737.45,200.7760322
15,50,0,0,5,30,0,0,950,2,500,1,150,67.84075,137.3,2118.9885,1.3975,1.8115,9.495586037,-51.12,0.393604022,0.05904483,7.05,0.231527094,7.44741,71.51,9.3,17.595,398.2,3370.45,7.639,737.45,183.5217391
15,50,0,0,5,30,0,0,950,2,500,1,200,67.84075,137.3,2118.9885,1.3975,1.8115,9.495586037,-51.12,0.393604022,0.05904483,7.05,0.231527094,7.44741,71.51,9.3,17.595,398.2,3370.45,7.639,737.45,189.2823042
15,50,0,0,5,30,0,0,950,2,500,1,100,67.84075,137.3,2118.9885,1.3975,1.8115,9.495586037,-51.12,0.393604022,0.05904483,7.05,0.231527094,7.44741,71.51,9.3,17.595,398.2,3370.45,7.639,737.45,178.9790525
15,50,0,0,5,30,0,0,950,2,500,1,0,67.84075,137.3,2118.9885,1.3975,1.8115,9.495586037,-51.12,0.393604022,0.05904483,7.05,0.231527094,7.44741,71.51,9.3,17.595,398.2,3370.45,7.639,737.45,216.9905067
15,50,0,0,5,30,0,0,950,2,700,1,0,67.84075,137.3,2118.9885,1.3975,1.8115,9.495586037,-51.12,0.393604022,0.05904483,7.05,0.231527094,7.44741,71.51,9.3,17.595,398.2,3370.45,7.639,737.45,248.4667141
15,50,0,0,5,30,0,0,950,2,900,1,0,67.84075,137.3,2118.9885,1.3975,1.8115,9.495586037,-51.12,0.393604022,0.05904483,7.05,0.231527094,7.44741,71.51,9.3,17.595,398.2,3370.45,7.639,737.45,248.7549035
15,50,0,0,5,30,0,0,950,2,600,1,0,67.84075,137.3,2118.9885,1.3975,1.8115,9.495586037,-51.12,0.393604022,0.05904483,7.05,0.231527094,7.44741,71.51,9.3,17.595,398.2,3370.45,7.639,737.45,244.1735408
10,50,0,0,5,35,0,0,950,2,500,1,600,70.2271,137.7,2123.9885,1.4035,1.826,9.095985382,-54.3,0.355796839,0.05390015,7.05,0.224880383,7.482265,69.995,9.1,17.57,398.3,3372.95,7.795,728.6,304.3231032
10,50,0,0,5,35,0,0,950,2,500,1,550,70.2271,137.7,2123.9885,1.4035,1.826,9.095985382,-54.3,0.355796839,0.05390015,7.05,0.224880383,7.482265,69.995,9.1,17.57,398.3,3372.95,7.795,728.6,300.9617586
10,50,0,0,5,35,0,0,950,2,500,1,500,70.2271,137.7,2123.9885,1.4035,1.826,9.095985382,-54.3,0.355796839,0.05390015,7.05,0.224880383,7.482265,69.995,9.1,17.57,398.3,3372.95,7.795,728.6,295.2103276
10,50,0,0,5,35,0,0,950,2,500,1,200,70.2271,137.7,2123.9885,1.4035,1.826,9.095985382,-54.3,0.355796839,0.05390015,7.05,0.224880383,7.482265,69.995,9.1,17.57,398.3,3372.95,7.795,728.6,264.2823042
10,50,0,0,5,35,0,0,950,2,500,1,450,70.2271,137.7,2123.9885,1.4035,1.826,9.095985382,-54.3,0.355796839,0.05390015,7.05,0.224880383,7.482265,69.995,9.1,17.57,398.3,3372.95,7.795,728.6,287.0688101
10,50,0,0,5,35,0,0,950,2,500,1,150,70.2271,137.7,2123.9885,1.4035,1.826,9.095985382,-54.3,0.355796839,0.05390015,7.05,0.224880383,7.482265,69.995,9.1,17.57,398.3,3372.95,7.795,728.6,258.5491414
10,50,0,0,5,35,0,0,950,2,500,1,300,70.2271,137.7,2123.9885,1.4035,1.826,9.095985382,-54.3,0.355796839,0.05390015,7.05,0.224880383,7.482265,69.995,9.1,17.57,398.3,3372.95,7.795,728.6,272.2137377
10,50,0,0,5,35,0,0,950,2,500,1,350,70.2271,137.7,2123.9885,1.4035,1.826,9.095985382,-54.3,0.355796839,0.05390015,7.05,0.224880383,7.482265,69.995,9.1,17.57,398.3,3372.95,7.795,728.6,279.164779
10,50,0,0,5,35,0,0,950,2,500,1,400,70.2271,137.7,2123.9885,1.4035,1.826,9.095985382,-54.3,0.355796839,0.05390015,7.05,0.224880383,7.482265,69.995,9.1,17.57,398.3,3372.95,7.795,728.6,282.5078553
10,50,0,0,5,35,0,0,950,2,500,1,250,70.2271,137.7,2123.9885,1.4035,1.826,9.095985382,-54.3,0.355796839,0.05390015,7.05,0.224880383,7.482265,69.995,9.1,17.57,398.3,3372.95,7.795,728.6,268.843259
10,50,0,0,5,35,0,0,950,2,500,1,100,70.2271,137.7,2123.9885,1.4035,1.826,9.095985382,-54.3,0.355796839,0.05390015,7.05,0.224880383,7.482265,69.995,9.1,17.57,398.3,3372.95,7.795,728.6,255.1603946
10,50,0,0,5,35,0,0,950,2,500,1,0,70.2271,137.7,2123.9885,1.4035,1.826,9.095985382,-54.3,0.355796839,0.05390015,7.05,0.224880383,7.482265,69.995,9.1,17.57,398.3,3372.95,7.795,728.6,282.7750743
10,50,0,0,5,35,0,0,950,2,600,1,0,70.2271,137.7,2123.9885,1.4035,1.826,9.095985382,-54.3,0.355796839,0.05390015,7.05,0.224880383,7.482265,69.995,9.1,17.57,398.3,3372.95,7.795,728.6,307.3312661
10,50,0,0,5,35,0,0,950,2,700,1,0,70.2271,137.7,2123.9885,1.4035,1.826,9.095985382,-54.3,0.355796839,0.05390015,7.05,0.224880383,7.482265,69.995,9.1,17.57,398.3,3372.95,7.795,728.6,329.3263363
10,50,0,0,5,35,0,0,950,2,900,1,0,70.2271,137.7,2123.9885,1.4035,1.826,9.095985382,-54.3,0.355796839,0.05390015,7.05,0.224880383,7.482265,69.995,9.1,17.57,398.3,3372.95,7.795,728.6,332.4763082
44,40,0,10,6,0,0,0,900,3,20,0,0,57.90688,130.71,2103.9862,1.3768,1.7034,9.368305723,-34.2576,0.575369727,0.094772513,7.06,0.262844378,7.219726,83.74,10.94,17.934,412.32,3464.14,6.9046,781.26,19
44,41,0,9,6,0,0,0,900,3,20,0,0,57.47331,131.097,2102.1162,1.3753,1.7055,9.247715573,-33.9776,0.572134957,0.093453001,7.06,0.264617691,7.221668,83.733,10.941,17.911,410.77,3452.92,6.8845,781.92,18
44,43,0,7,6,0,0,0,900,3,20,0,0,56.60617,131.871,2098.3762,1.3723,1.7097,8.971566055,-33.4176,0.563347478,0.090698607,7.06,0.268237082,7.225552,83.719,10.943,17.865,407.67,3430.48,6.8443,783.24,16
44,45,0,5,6,0,0,0,900,3,20,0,0,55.73903,132.645,2094.6362,1.3693,1.7139,8.639502768,-32.8576,0.550758888,0.08777743,7.06,0.271956857,7.229436,83.705,10.945,17.819,404.57,3408.04,6.8041,784.56,-8
44,47,0,3,6,0,0,0,900,3,20,0,0,54.87189,133.419,2090.8962,1.3663,1.7181,8.231636839,-32.2976,0.532903317,0.084671197,7.06,0.27578125,7.23332,83.691,10.947,17.773,401.47,3385.6,6.7639,785.88,30
44,49,0,1,6,0,0,0,900,3,20,0,0,54.00475,134.193,2087.1562,1.3633,1.7223,7.695681442,-31.7376,0.506090228,0.081357645,7.06,0.279714739,7.237204,83.677,10.949,17.727,398.37,3363.16,6.7237,787.2,43
39,41,5,5,5,0,5,0,20,0,20,0,0,62.125395,132.105,2130.7185,1.3777,1.6968,11.07365782,-33.306,0.708426337,0.093382775,6.94,0.244883557,7.232363,80.615,10.57,18.165,415.92,3481.79,7.2,850.32,-42
40,40,5,5,5,0,5,0,20,0,20,0,0,62.233655,132.615,2128.5885,1.3755,1.7005,11.07573654,-33.42,0.705436428,0.093738277,7,0.246478873,7.24048,81.43,10.685,18.15,415.45,3478.05,7.244,847,-48
