Repository: vahid2364/DataScribe_DeepTabularLearning

<div align="center">
   
   # DataScribe Tabular Learning Models
   <p>
      <a href="https://github.com/vahid2364/DataScribe_DeepTabularLearning/issues/new">Report a Bug</a> |
      <a href="https://github.com/vahid2364/DataScribe_DeepTabularLearning/issues/new?labels=enhancement">Request a Feature</a>
</div>

---

# DataScribe Deep Tabular Learning

This repository provides the code, data, and documentation for the paper:

**[Decoding Non-Linearity and Complexity: Deep Tabular Learning Approaches for Materials Science](https://arxiv.org/abs/2411.18717)**  
*Vahid Attari, Raymundo Arroyave*  
Department of Materials Science & Engineering, Texas A&M University.
   <a href="https://youtu.be/mSeamv819hI" target="_blank">
         alt="Watch the demo on YouTube"
         style="border:2px solid black; border-radius:6px;">
   </a>
   <em>Click the image to watch a video demonstration of DataScribe GUI for training an encoder-decoder model on HEA data on YouTube.</em>
<div align="center">
</div>

---

## 📖 Overview

This project addresses the challenges in tabular materials science data, including extreme skewness, and complex feature interactions. The repository implements several machine learning models, ranging from classical tree-based methods (e.g., XGBoost) to advanced deep learning architectures (e.g., encoder-decoder models, TabNet, and Variational Autoencoders) on various materials science datasets.

Key features of the project:
- **Tabular data preprocessing** for skewness and outliers.
- **Benchmarking of deep learning models** (e.g., regularized Dense Networks, Disjunctive Normal Form Networks, TabNet).
- **Bayesian optimization** for hyperparameter tuning.
- Comparative analysis of predictive performance and computational efficiency.

---

## 📂 Repository Structure

The repository currently includes multiple datasets, e.g., ATLAS-RHEA, BIRDSHOT, and MPEA. Each dataset folder contains several models along with their corresponding Bayesian hyperparameter optimization workflows and post-processing results. Below is an example folder structure:

```
.
├── datasets/
│   ├─── ATLAS-RHEA/
│   │    ├── data/
│   │    │      ├── raw/                       # Raw input data files
│   │    │      ├── processed/                 # Preprocessed data files
│   │    │      └── README.md                  # Details about datasets
│   │    │
│   │    ├── models/               # Trained models for ATLAS-RHEA
│   │    │      │
│   │    │      ├── encoder_decoder.py         # Encoder-Decoder implementation
│   │    │      │       ├── Fully Dense architecture
│   │    │      │       ├── DNNF architecture
│   │    │      │       └── 1D-CNN architecture
│   │    │      │    
│   │    │      ├── tabnet.py                  # TabNet model
│   │    │      ├── vae.py                     # Variational Autoencoder implementation
│   │    │      ├── xgboost_baseline.py        # XGBoost baseline model
│   │    │      └── utils.py                   # Utility functions for training and evaluation
│   │    │
│   │    ├── bayes_opt/             # Bayesian optimization scripts and results
│   │    └── postprocessing/        # Analysis and visualizations
│   │
│   ├── BIRDSHOT/
│   │   ├── data/
│   │   ├── models/
│   │   ├── bayes_opt/
│   │   └── postprocessing/
│   │
│   └── MPEA/
│       ├── data/
│       ├── models/
│       ├── bayes_opt/

## 📊 Datasets

### ATLAS-RHEA Description
The dataset includes tabular materials data with features such as:
- **Compositional information**: Nb, Cr, V, W, Zr.
- **Material properties**: Thermal conductivity, density, yield strength, creep rate.

### BIRDSHOT Description
The dataset includes tabular materials data with features such as:
- **Compositional information**: Al	Co	Cr	Cu	Fe	Mn	Ni	V (Bayesian and EDS measured).
- **Material properties**: Computed and experimentally evaluated mechanical properties including yield and ultimate tensile strength, hardness, depth of penetration, SFE, etc.

### BORG-HEA Description
The dataset includes tabular materials data with features such as:
- **Compositional information**: Multiple elements
- **Material properties**: Mechanical properties

<em>Figure: DataScribe GUI demo showing encoder-decoder training on HEA tabular data.</em>
---

## 🔍 Results

1. **Performance Comparison**:
   - XGBoost achieves the best computational efficiency and strong predictive performance.
   - DNF-Net outperforms on skewed features but has higher computational costs.
   - rDN model, when properly tuned, achieves strong performance on highly complex features.
   
2. **Optimization Insights**:
   - Bayesian optimization using Tree-structured Parzen Estimator (TPE) fine-tunes hyperparameters.
   - Scaling and quantile transformations significantly improve model stability when features are complex and span multiple orders of magnitude.

---

### Visualizing Results
Use the provided Jupyter notebooks:
```bash
jupyter notebook notebooks/01_data_exploration.ipynb
```

---

File: datasets/BorgHEA-DATA/ED_regression_FDN/Borg_df_updated.csv (part 1 of 7)
Al,Co,Fe,Ni,Si,Cr,Mn,Nb,Mo,Ti,Cu,C,V,Zr,B,Nd,Y,Sn,Li,Mg,Zn,Sc,Ta,Hf,W,Re,Ca,Pd,Ga,Ag,IDENTIFIER: Reference ID,PROPERTY: grain size ($\mu$m),PROPERTY: Exp. Density (g/cm$^3$),PROPERTY: Calculated Density (g/cm$^3$),PROPERTY: HV,PROPERTY: Test temperature ($^\circ$C),PROPERTY: YS (MPa),PROPERTY: UTS (MPa),PROPERTY: Elongation (%),PROPERTY: Elongation plastic (%),PROPERTY: Exp. Young modulus (GPa),PROPERTY: Calculated Young modulus (GPa),PROPERTY: O content (wppm),PROPERTY: N content (wppm),PROPERTY: C content (wppm),REFERENCE: year
0.25,1.0,1.0,1.0,0.0,0.0,0.0,0.0,0.0,0.0,0.0,0.0,0.0,0.0,0.0,0.0,0.0,0.0,0.0,0.0,0.0,0.0,0.0,0.0,0.0,0.0,0.0,0.0,0.0,0.0,27,,,7.9,138.0,25.0,158.0,,,,,192.0,,,,2014
0.5,1.0,1.0,1.0,0.0,0.0,0.0,0.0,0.0,0.0,0.0,0.0,0.0,0.0,0.0,0.0,0.0,0.0,0.0,0.0,0.0,0.0,0.0,0.0,0.0,0.0,0.0,0.0,0.0,0.0,27,,,7.4,212.0,25.0,346.0,,,,,,,,,2014
0.75,1.0,1.0,1.0,0.0,0.0,0.0,0.0,0.0,0.0,0.0,0.0,0.0,0.0,0.0,0.0,0.0,0.0,0.0,0.0,0.0,0.0,0.0,0.0,0.0,0.0,0.0,0.0,0.0,0.0,27,,,7.0,385.0,25.0,794.0,,,,,,,,,2014
1.0,1.0,1.0,1.0,0.0,0.0,0.0,0.0,0.0,0.0,0.0,0.0,0.0,0.0,0.0,0.0,0.0,0.0,0.0,0.0,0.0,0.0,0.0,0.0,0.0,0.0,0.0,0.0,0.0,0.0,27,,,6.6,456.0,25.0,964.0,,,,,162.0,,,,2014
0.0,1.0,1.0,1.0,0.0,0.0,0.0,0.0,0.0,0.0,0.0,0.0,0.0,0.0,0.0,0.0,0.0,0.0,0.0,0.0,0.0,0.0,0.0,0.0,0.0,0.0,0.0,0.0,0.0,0.0,27,,,8.5,125.0,25.0,204.0,,,,,207.0,,,,2014
0.0,1.0,1.0,1.0,0.0,0.0,0.0,0.0,0.0,0.0,0.0,0.0,0.0,0.0,0.0,0.0,0.0,0.0,0.0,0.0,0.0,0.0,0.0,0.0,0.0,0.0,0.0,0.0,0.0,0.0,27,,,8.5,125.0,25.0,209.0,,,,,207.0,,,,2014
0.0,1.0,1.0,1.0,0.25,0.0,0.0,0.0,0.0,0.0,0.0,0.0,0.0,0.0,0.0,0.0,0.0,0.0,0.0,0.0,0.0,0.0,0.0,0.0,0.0,0.0,0.0,0.0,0.0,0.0,27,,,7.7,149.0,25.0,196.0,,,,,186.0,,,,2014
0.0,1.0,1.0,1.0,0.5,0.0,0.0,0.0,0.0,0.0,0.0,0.0,0.0,0.0,0.0,0.0,0.0,0.0,0.0,0.0,0.0,0.0,0.0,0.0,0.0,0.0,0.0,0.0,0.0,0.0,27,,,7.1,287.0,25.0,476.0,,,,,,,,,2014
0.0,1.0,1.0,1.0,0.75,0.0,0.0,0.0,0.0,0.0,0.0,0.0,0.0,0.0,0.0,0.0,0.0,0.0,0.0,0.0,0.0,0.0,0.0,0.0,0.0,0.0,0.0,0.0,0.0,0.0,27,,,6.6,570.0,25.0,1301.0,,,,,,,,,2014
0.0,1.0,1.0,1.0,0.0,1.0,0.0,0.0,0.0,0.0,0.0,0.0,0.0,0.0,0.0,0.0,0.0,0.0,0.0,0.0,0.0,0.0,0.0,0.0,0.0,0.0,0.0,0.0,0.0,0.0,37,24.0,,8.2,,25.0,274.0,708.0,39.0,,,226.0,,,,2014
0.0,1.0,0.0,1.0,0.0,1.0,1.0,0.0,0.0,0.0,0.0,0.0,0.0,0.0,0.0,0.0,0.0,0.0,0.0,0.0,0.0,0.0,0.0,0.0,0.0,0.0,0.0,0.0,0.0,0.0,37,36.0,,8.1,,25.0,282.0,694.0,44.0,,,222.0,,,,2014
0.0,1.0,0.0,1.0,0.0,1.0,0.0,0.0,0.0,0.0,0.0,0.0,0.0,0.0,0.0,0.0,0.0,0.0,0.0,0.0,0.0,0.0,0.0,0.0,0.0,0.0,0.0,0.0,0.0,0.0,37,41.0,,8.3,,25.0,300.0,860.0,60.0,,,231.0,,,,2014
0.0,1.0,1.0,1.0,0.0,0.0,1.0,0.0,0.0,0.0,0.0,0.0,0.0,0.0,0.0,0.0,0.0,0.0,0.0,0.0,0.0,0.0,0.0,0.0,0.0,0.0,0.0,0.0,0.0,0.0,37,48.0,,8.2,,25.0,170.0,550.0,41.0,,,204.0,,,,2014
0.0,1.0,1.0,1.0,0.0,0.0,0.0,0.0,0.0,0.0,0.0,0.0,0.0,0.0,0.0,0.0,0.0,0.0,0.0,0.0,0.0,0.0,0.0,0.0,0.0,0.0,0.0,0.0,0.0,0.0,37,28.0,,8.5,,25.0,211.0,513.0,31.0,,,207.0,,,,2014
0.0,1.0,0.0,1.0,0.0,0.0,1.0,0.0,0.0,0.0,0.0,0.0,0.0,0.0,0.0,0.0,0.0,0.0,0.0,0.0,0.0,0.0,0.0,0.0,0.0,0.0,0.0,0.0,0.0,0.0,37,32.0,,8.4,,25.0,231.0,653.0,38.0,,,202.0,,,,2014
0.0,0.0,1.0,1.0,0.0,0.0,1.0,0.0,0.0,0.0,0.0,0.0,0.0,0.0,0.0,0.0,0.0,0.0,0.0,0.0,0.0,0.0,0.0,0.0,0.0,0.0,0.0,0.0,0.0,0.0,37,30.0,,8.1,,25.0,221.0,602.0,36.0,,,203.0,,,,2014
0.0,1.0,1.0,1.0,0.0,1.0,0.0,0.103,0.0,0.0,0.0,0.0,0.0,0.0,0.0,0.0,0.0,0.0,0.0,0.0,0.0,0.0,0.0,0.0,0.0,0.0,0.0,0.0,0.0,0.0,46,175.0,,8.2,,25.0,318.0,622.0,19.0,,,,,,,2015
0.0,1.0,1.0,1.0,0.0,1.0,0.0,0.155,0.0,0.0,0.0,0.0,0.0,0.0,0.0,0.0,0.0,0.0,0.0,0.0,0.0,0.0,0.0,0.0,0.0,0.0,0.0,0.0,0.0,0.0,46,175.0,,8.2,,25.0,322.0,744.0,23.0,,,,,,,2015
0.0,1.0,1.0,1.0,0.0,1.0,0.0,0.206,0.0,0.0,0.0,0.0,0.0,0.0,0.0,0.0,0.0,0.0,0.0,0.0,0.0,0.0,0.0,0.0,0.0,0.0,0.0,0.0,0.0,0.0,46,175.0,,8.2,,25.0,403.0,807.0,9.0,,,,,,,2015
0.0,1.0,1.0,1.0,0.0,1.0,0.0,0.309,0.0,0.0,0.0,0.0,0.0,0.0,0.0,0.0,0.0,0.0,0.0,0.0,0.0,0.0,0.0,0.0,0.0,0.0,0.0,0.0,0.0,0.0,46,175.0,,8.2,,25.0,479.0,879.0,4.0,,,,,,,2015
0.0,1.0,1.0,1.0,0.0,1.0,0.0,0.412,0.0,0.0,0.0,0.0,0.0,0.0,0.0,0.0,0.0,0.0,0.0,0.0,0.0,0.0,0.0,0.0,0.0,0.0,0.0,0.0,0.0,0.0,46,175.0,,8.2,,25.0,638.0,1004.0,1.0,,,,,,,2015
0.0,1.0,1.0,1.0,0.0,1.0,0.0,0.0,0.0,0.0,0.0,0.0,0.0,0.0,0.0,0.0,0.0,0.0,0.0,0.0,0.0,0.0,0.0,0.0,0.0,0.0,0.0,0.0,0.0,0.0,46,175.0,,8.2,,25.0,148.0,413.0,48.0,,,226.0,,,,2015
0.25,1.0,1.0,1.0,0.0,1.0,0.0,0.0,0.0,0.0,0.0,0.0,0.0,0.0,0.0,0.0,0.0,0.0,0.0,0.0,0.0,0.0,0.0,0.0,0.0,0.0,0.0,0.0,0.0,0.0,54,,,7.7,110.0,25.0,,,,,,213.0,,,,2009
0.25,1.0,1.0,1.0,0.0,1.0,0.0,0.0,0.0,0.0,0.0,0.0,0.0,0.0,0.0,0.0,0.0,0.0,0.0,0.0,0.0,0.0,0.0,0.0,0.0,0.0,0.0,0.0,0.0,0.0,54,,,7.7,113.0,25.0,,,,,,213.0,,,,2009
0.375,1.0,1.0,1.0,0.0,1.0,0.0,0.0,0.0,0.0,0.0,0.0,0.0,0.0,0.0,0.0,0.0,0.0,0.0,0.0,0.0,0.0,0.0,0.0,0.0,0.0,0.0,0.0,0.0,0.0,54,,,7.5,131.0,25.0,,,,,,207.0,,,,2009
0.375,1.0,1.0,1.0,0.0,1.0,0.0,0.0,0.0,0.0,0.0,0.0,0.0,0.0,0.0,0.0,0.0,0.0,0.0,0.0,0.0,0.0,0.0,0.0,0.0,0.0,0.0,0.0,0.0,0.0,54,,,7.5,196.0,25.0,,,,,,207.0,,,,2009
0.5,1.0,1.0,1.0,0.0,1.0,0.0,0.0,0.0,0.0,0.0,0.0,0.0,0.0,0.0,0.0,0.0,0.0,0.0,0.0,0.0,0.0,0.0,0.0,0.0,0.0,0.0,0.0,0.0,0.0,54,,,7.3,159.0,25.0,,,,,,,,,,2009
0.5,1.0,1.0,1.0,0.0,1.0,0.0,0.0,0.0,0.0,0.0,0.0,0.0,0.0,0.0,0.0,0.0,0.0,0.0,0.0,0.0,0.0,0.0,0.0,0.0,0.0,0.0,0.0,0.0,0.0,54,,,7.3,209.0,25.0,,,,,,,,,,2009
0.75,1.0,1.0,1.0,0.0,1.0,0.0,0.0,0.0,0.0,0.0,0.0,0.0,0.0,0.0,0.0,0.0,0.0,0.0,0.0,0.0,0.0,0.0,0.0,0.0,0.0,0.0,0.0,0.0,0.0,54,,,7.0,388.0,25.0,,,,,,,,,,2009
0.75,1.0,1.0,1.0,0.0,1.0,0.0,0.0,0.0,0.0,0.0,0.0,0.0,0.0,0.0,0.0,0.0,0.0,0.0,0.0,0.0,0.0,0.0,0.0,0.0,0.0,0.0,0.0,0.0,0.0,54,,,7.0,280.0,25.0,,,,,,,,,,2009
0.875,1.0,1.0,1.0,0.0,1.0,0.0,0.0,0.0,0.0,0.0,0.0,0.0,0.0,0.0,0.0,0.0,0.0,0.0,0.0,0.0,0.0,0.0,0.0,0.0,0.0,0.0,0.0,0.0,0.0,54,,,6.9,538.0,25.0,,,,,,188.0,,,,2009
0.875,1.0,1.0,1.0,0.0,1.0,0.0,0.0,0.0,0.0,0.0,0.0,0.0,0.0,0.0,0.0,0.0,0.0,0.0,0.0,0.0,0.0,0.0,0.0,0.0,0.0,0.0,0.0,0.0,0.0,54,,,6.9,361.0,25.0,,,,,,,,,,2009
1.0,0.8,0.8,0.8,0.0,0.8,0.0,0.0,0.0,0.0,0.0,0.0,0.0,0.0,0.0,0.0,0.0,0.0,0.0,0.0,0.0,0.0,0.0,0.0,0.0,0.0,0.0,0.0,0.0,0.0,54,,,6.5,487.0,25.0,,,,,,177.0,,,,2009
1.0,0.8,0.8,0.8,0.0,0.8,0.0,0.0,0.0,0.0,0.0,0.0,0.0,0.0,0.0,0.0,0.0,0.0,0.0,0.0,0.0,0.0,0.0,0.0,0.0,0.0,0.0,0.0,0.0,0.0,54,,,6.5,499.0,25.0,,,,,,177.0,,,,2009
1.0,0.667,0.667,0.667,0.0,0.667,0.0,0.0,0.0,0.0,0.0,0.0,0.0,0.0,0.0,0.0,0.0,0.0,0.0,0.0,0.0,0.0,0.0,0.0,0.0,0.0,0.0,0.0,0.0,0.0,54,,,6.2,484.0,25.0,,,,,,171.0,,,,2009
1.0,0.667,0.667,0.667,0.0,0.667,0.0,0.0,0.0,0.0,0.0,0.0,0.0,0.0,0.0,0.0,0.0,0.0,0.0,0.0,0.0,0.0,0.0,0.0,0.0,0.0,0.0,0.0,0.0,0.0,54,,,6.2,517.0,25.0,,,,,,171.0,,,,2009
1.0,0.5,0.5,0.5,0.0,0.5,0.0,0.0,0.0,0.0,0.0,0.0,0.0,0.0,0.0,0.0,0.0,0.0,0.0,0.0,0.0,0.0,0.0,0.0,0.0,0.0,0.0,0.0,0.0,0.0,54,,,5.9,509.0,25.0,,,,,,160.0,,,,2009
1.0,0.5,0.5,0.5,0.0,0.5,0.0,0.0,0.0,0.0,0.0,0.0,0.0,0.0,0.0,0.0,0.0,0.0,0.0,0.0,0.0,0.0,0.0,0.0,0.0,0.0,0.0,0.0,0.0,0.0,54,,,5.9,512.0,25.0,,,,,,160.0,,,,2009
1.0,1.0,1.0,1.0,0.0,1.0,0.0,0.0,0.0,0.0,0.0,0.0,0.0,0.0,0.0,0.0,0.0,0.0,0.0,0.0,0.0,0.0,0.0,0.0,0.0,0.0,0.0,0.0,0.0,0.0,54,,,6.7,484.0,25.0,,,,,,184.0,,,,2009
1.0,1.0,1.0,1.0,0.0,1.0,0.0,0.0,0.0,0.0,0.0,0.0,0.0,0.0,0.0,0.0,0.0,0.0,0.0,0.0,0.0,0.0,0.0,0.0,0.0,0.0,0.0,0.0,0.0,0.0,54,,,6.7,433.0,25.0,,,,,,,,,,2009
0.0,1.0,1.0,1.0,0.0,1.0,0.0,0.0,0.0,0.0,0.0,0.0,0.0,0.0,0.0,0.0,0.0,0.0,0.0,0.0,0.0,0.0,0.0,0.0,0.0,0.0,0.0,0.0,0.0,0.0,54,,,8.2,116.0,25.0,,,,,,226.0,,,,2009
0.0,1.0,1.0,1.0,0.0,1.0,0.0,0.0,0.0,0.0,0.0,0.0,0.0,0.0,0.0,0.0,0.0,0.0,0.0,0.0,0.0,0.0,0.0,0.0,0.0,0.0,0.0,0.0,0.0,0.0,54,,,8.2,113.0,25.0,,,,,,226.0,,,,2009
0.5,1.0,1.0,1.0,0.0,1.0,0.0,0.0,0.5,0.0,0.0,0.0,0.0,0.0,0.0,0.0,0.0,0.0,0.0,0.0,0.0,0.0,0.0,0.0,0.0,0.0,0.0,0.0,0.0,0.0,63,,,7.7,425.0,25.0,,,,,,,,,,2013
1.0,0.667,0.667,0.667,0.0,0.667,0.0,0.0,0.333,0.0,0.0,0.0,0.0,0.0,0.0,0.0,0.0,0.0,0.0,0.0,0.0,0.0,0.0,0.0,0.0,0.0,0.0,0.0,0.0,0.0,63,,,6.6,655.0,25.0,,,,,,,,,,2013
1.0,0.5,0.5,0.5,0.0,0.5,0.0,0.0,0.25,0.0,0.0,0.0,0.0,0.0,0.0,0.0,0.0,0.0,0.0,0.0,0.0,0.0,0.0,0.0,0.0,0.0,0.0,0.0,0.0,0.0,63,,,6.3,605.0,25.0,,,,,,,,,,2013
1.0,1.0,1.0,1.0,0.0,1.0,0.0,0.0,0.5,0.0,0.0,0.0,0.0,0.0,0.0,0.0,0.0,0.0,0.0,0.0,0.0,0.0,0.0,0.0,0.0,0.0,0.0,0.0,0.0,0.0,63,,,7.1,715.0,25.0,,,,,,,,,,2013
0.0,1.0,1.0,1.0,0.0,1.0,0.0,0.0,0.5,0.0,0.0,0.0,0.0,0.0,0.0,0.0,0.0,0.0,0.0,0.0,0.0,0.0,0.0,0.0,0.0,0.0,0.0,0.0,0.0,0.0,63,,,8.5,210.0,25.0,,,,,,,,,,2013
0.5,1.0,1.0,1.0,0.0,1.0,0.0,0.0,0.0,1.0,0.0,0.0,0.0,0.0,0.0,0.0,0.0,0.0,0.0,0.0,0.0,0.0,0.0,0.0,0.0,0.0,0.0,0.0,0.0,0.0,66,,,6.6,,25.0,,1600.0,,10.0,107.0,,,,,2009
1.0,0.667,0.667,0.667,0.0,0.667,0.0,0.0,0.0,0.667,0.0,0.0,0.0,0.0,0.0,0.0,0.0,0.0,0.0,0.0,0.0,0.0,0.0,0.0,0.0,0.0,0.0,0.0,0.0,0.0,66,,,5.9,,25.0,,2110.0,,10.0,133.0,,,,,2009
1.0,0.5,0.5,0.5,0.0,0.5,0.0,0.0,0.0,0.5,0.0,0.0,0.0,0.0,0.0,0.0,0.0,0.0,0.0,0.0,0.0,0.0,0.0,0.0,0.0,0.0,0.0,0.0,0.0,0.0,66,,,5.6,643.0,25.0,,1030.0,,5.0,94.0,,,,,2009
1.0,1.0,1.0,1.0,0.0,1.0,0.0,0.0,0.0,1.0,0.0,0.0,0.0,0.0,0.0,0.0,0.0,0.0,0.0,0.0,0.0,0.0,0.0,0.0,0.0,0.0,0.0,0.0,0.0,0.0,66,0.15,,6.2,,25.0,,2280.0,,6.0,148.0,,,,,2009
0.0,1.0,1.0,1.0,0.0,1.0,0.0,0.0,0.0,1.0,0.0,0.0,0.0,0.0,0.0,0.0,0.0,0.0,0.0,0.0,0.0,0.0,0.0,0.0,0.0,0.0,0.0,0.0,0.0,0.0,66,,,7.2,,25.0,,2020.0,,9.0,135.0,195.0,,,,2009
0.133,1.0,0.667,1.0,0.0,0.667,0.0,0.0,0.0,0.667,0.0,0.0,0.0,0.0,0.0,0.0,0.0,0.0,0.0,0.0,0.0,0.0,0.0,0.0,0.0,0.0,0.0,0.0,0.0,0.0,1,,,7.2,717.0,25.0,,,,,,,,,,2011
0.133,1.0,0.667,1.0,0.0,0.667,0.0,0.0,0.0,0.333,0.0,0.0,0.0,0.0,0.0,0.0,0.0,0.0,0.0,0.0,0.0,0.0,0.0,0.0,0.0,0.0,0.0,0.0,0.0,0.0,1,,,7.6,487.0,25.0,,,,,,201.0,,,,2011
0.0,1.0,0.667,1.0,0.0,0.667,0.0,0.0,0.0,0.667,0.0,0.0,0.0,0.0,0.0,0.0,0.0,0.0,0.0,0.0,0.0,0.0,0.0,0.0,0.0,0.0,0.0,0.0,0.0,0.0,1,,,7.4,654.0,25.0,,,,,,,,,,2011
0.0,1.0,0.667,1.0,0.0,0.667,0.0,0.0,0.0,0.333,0.0,0.0,0.0,0.0,0.0,0.0,0.0,0.0,0.0,0.0,0.0,0.0,0.0,0.0,0.0,0.0,0.0,0.0,0.0,0.0,1,,,7.8,509.0,25.0,,,,,,,,,,2011
0.7,0.3,1.0,1.0,0.0,1.0,0.0,0.0,0.0,0.0,0.0,0.0,0.0,0.0,0.0,0.0,0.0,0.0,0.0,0.0,0.0,0.0,0.0,0.0,0.0,0.0,0.0,0.0,0.0,0.0,2,,,6.8,624.0,25.0,2033.0,2635.0,8.0,,,,,,,2013
0.875,1.0,1.0,1.0,0.0,1.0,0.0,0.0,0.0,0.0,0.0,0.0,0.0,0.0,0.0,0.0,0.0,0.0,0.0,0.0,0.0,0.0,0.0,0.0,0.0,0.0,0.0,0.0,0.0,0.0,3,,,6.9,,25.0,,,,,,,,,,2014
1.0,0.667,0.667,0.667,0.0,0.667,0.0,0.0,0.0,0.0,0.0,0.0,0.0,0.0,0.0,0.0,0.0,0.0,0.0,0.0,0.0,0.0,0.0,0.0,0.0,0.0,0.0,0.0,0.0,0.0,4,,,6.2,402.0,25.0,,,,,,171.0,,,,2009
1.0,0.4,0.4,0.4,0.0,0.4,0.0,0.0,0.0,0.0,0.0,0.0,0.0,0.0,0.0,0.0,0.0,0.0,0.0,0.0,0.0,0.0,0.0,0.0,0.0,0.0,0.0,0.0,0.0,0.0,4,,,5.6,487.0,25.0,,,,,,152.0,,,,2009
1.0,0.5,0.5,0.5,0.0,0.5,0.0,0.0,0.0,0.0,0.0,0.0,0.0,0.0,0.0,0.0,0.0,0.0,0.0,0.0,0.0,0.0,0.0,0.0,0.0,0.0,0.0,0.0,0.0,0.0,4,,,5.9,432.0,25.0,,,,,,160.0,,,,2009
1.0,0.333,0.333,0.333,0.0,0.333,0.0,0.0,0.0,0.0,0.0,0.0,0.0,0.0,0.0,0.0,0.0,0.0,0.0,0.0,0.0,0.0,0.0,0.0,0.0,0.0,0.0,0.0,0.0,0.0,4,,,5.3,506.0,25.0,,,,,,145.0,,,,2009
1.0,1.0,1.0,1.0,0.0,1.0,0.0,0.0,0.0,0.0,0.0,0.0,0.0,0.0,0.0,0.0,0.0,0.0,0.0,0.0,0.0,0.0,0.0,0.0,0.0,0.0,0.0,0.0,0.0,0.0,4,,,6.7,395.0,25.0,,,,,,184.0,,,,2009
1.0,0.0,1.0,1.0,0.0,1.0,0.0,0.0,0.0,0.0,1.0,0.0,0.0,0.0,0.0,0.0,0.0,0.0,0.0,0.0,0.0,0.0,0.0,0.0,0.0,0.0,0.0,0.0,0.0,0.0,4,,,6.8,342.0,25.0,,,,,,,,,,2009
0.0,1.0,1.0,1.0,0.0,1.0,0.0,0.0,0.0,0.0,1.0,0.0,0.0,0.0,0.0,0.0,0.0,0.0,0.0,0.0,0.0,0.0,0.0,0.0,0.0,0.0,0.0,0.0,0.0,0.0,4,,,8.3,286.0,25.0,,,,,,206.0,,,,2009
0.0,0.0,1.0,1.0,0.0,1.0,1.0,0.0,0.0,0.0,1.0,0.0,0.0,0.0,0.0,0.0,0.0,0.0,0.0,0.0,0.0,0.0,0.0,0.0,0.0,0.0,0.0,0.0,0.0,0.0,4,,,8.1,296.0,25.0,,,,,,,,,,2009
0.0,0.0,1.0,1.0,0.0,1.0,0.0,0.0,1.0,0.0,1.0,0.0,0.0,0.0,0.0,0.0,0.0,0.0,0.0,0.0,0.0,0.0,0.0,0.0,0.0,0.0,0.0,0.0,0.0,0.0,4,,,8.7,263.0,25.0,,,,,,236.0,,,,2009
1.0,1.0,1.0,1.0,0.0,1.0,0.0,0.0,0.0,0.0,0.0,0.0,0.0,0.0,0.0,0.0,0.0,0.0,0.0,0.0,0.0,0.0,0.0,0.0,0.0,0.0,0.0,0.0,0.0,0.0,5,,,6.7,,25.0,1251.0,2004.0,,33.0,,184.0,,,,2008
1.0,1.0,1.0,1.0,0.0,1.0,0.0,0.0,0.0,0.0,0.0,0.1,0.0,0.0,0.0,0.0,0.0,0.0,0.0,0.0,0.0,0.0,0.0,0.0,0.0,0.0,0.0,0.0,0.0,0.0,6,,,6.7,,25.0,957.0,2550.0,,11.0,213.0,,,,,2011
1.0,1.0,1.0,1.0,0.0,1.0,0.0,0.0,0.0,0.0,0.0,0.2,0.0,0.0,0.0,0.0,0.0,0.0,0.0,0.0,0.0,0.0,0.0,0.0,0.0,0.0,0.0,0.0,0.0,0.0,6,,,6.6,,25.0,906.0,2386.0,,9.0,151.0,,,,,2011
1.0,1.0,1.0,1.0,0.0,1.0,0.0,0.0,0.0,0.0,0.0,0.3,0.0,0.0,0.0,0.0,0.0,0.0,0.0,0.0,0.0,0.0,0.0,0.0,0.0,0.0,0.0,0.0,0.0,0.0,6,,,6.5,,25.0,867.0,2178.0,,8.0,137.0,,,,,2011
1.0,1.0,1.0,1.0,0.0,1.0,0.0,0.0,0.0,0.0,0.0,0.4,0.0,0.0,0.0,0.0,0.0,0.0,0.0,0.0,0.0,0.0,0.0,0.0,0.0,0.0,0.0,0.0,0.0,0.0,6,,,6.5,,25.0,1056.0,2375.0,,7.0,156.0,,,,,2011
1.0,1.0,1.0,1.0,0.0,1.0,0.0,0.0,0.0,0.0,0.0,0.5,0.0,0.0,0.0,0.0,0.0,0.0,0.0,0.0,0.0,0.0,0.0,0.0,0.0,0.0,0.0,0.0,0.0,0.0,6,,,6.4,,25.0,1060.0,2250.0,,6.0,181.0,,,,,2011
0.667,0.667,0.667,0.667,0.0,0.667,0.0,0.0,0.0,0.0,0.0,1.0,0.0,0.0,0.0,0.0,0.0,0.0,0.0,0.0,0.0,0.0,0.0,0.0,0.0,0.0,0.0,0.0,0.0,0.0,6,,,5.9,,25.0,1255.0,2083.0,,6.0,73.0,,,,,2011
1.0,1.0,1.0,1.0,0.0,1.0,0.0,0.0,0.0,0.0,0.0,1.0,0.0,0.0,0.0,0.0,0.0,0.0,0.0,0.0,0.0,0.0,0.0,0.0,0.0,0.0,0.0,0.0,0.0,0.0,6,,,6.2,,25.0,1251.0,2166.0,,7.0,75.0,,,,,2011
1.0,1.0,1.0,1.0,0.0,1.0,0.0,0.0,0.0,0.0,0.0,0.0,0.0,0.0,0.0,0.0,0.0,0.0,0.0,0.0,0.0,0.0,0.0,0.0,0.0,0.0,0.0,0.0,0.0,0.0,6,,,6.7,,25.0,1138.0,,,11.0,,184.0,,,,2011
1.0,1.0,1.0,1.0,0.0,1.0,0.0,0.0,0.1,0.0,0.0,0.0,0.0,0.0,0.0,0.0,0.0,0.0,0.0,0.0,0.0,0.0,0.0,0.0,0.0,0.0,0.0,0.0,0.0,0.0,7,,,6.8,,25.0,1804.0,2280.0,,9.0,,188.0,,,,2010
1.0,1.0,1.0,1.0,0.0,1.0,0.0,0.0,0.2,0.0,0.0,0.0,0.0,0.0,0.0,0.0,0.0,0.0,0.0,0.0,0.0,0.0,0.0,0.0,0.0,0.0,0.0,0.0,0.0,0.0,7,,,6.9,,25.0,2456.0,2953.0,,3.0,,,,,,2010
1.0,1.0,1.0,1.0,0.0,1.0,0.0,0.0,0.3,0.0,0.0,0.0,0.0,0.0,0.0,0.0,0.0,0.0,0.0,0.0,0.0,0.0,0.0,0.0,0.0,0.0,0.0,0.0,0.0,0.0,7,,,7.0,,25.0,2649.0,3208.0,,3.0,,,,,,2010
1.0,1.0,1.0,1.0,0.0,1.0,0.0,0.0,0.4,0.0,0.0,0.0,0.0,0.0,0.0,0.0,0.0,0.0,0.0,0.0,0.0,0.0,0.0,0.0,0.0,0.0,0.0,0.0,0.0,0.0,7,,,7.0,,25.0,2670.0,3161.0,,3.0,,,,,,2010
1.0,1.0,1.0,1.0,0.0,1.0,0.0,0.0,0.5,0.0,0.0,0.0,0.0,0.0,0.0,0.0,0.0,0.0,0.0,0.0,0.0,0.0,0.0,0.0,0.0,0.0,0.0,0.0,0.0,0.0,7,,,7.1,,25.0,2757.0,3036.0,,3.0,,,,,,2010
1.0,1.0,1.0,1.0,0.0,1.0,0.0,0.0,0.0,0.0,0.0,0.0,0.0,0.0,0.0,0.0,0.0,0.0,0.0,0.0,0.0,0.0,0.0,0.0,0.0,0.0,0.0,0.0,0.0,0.0,7,,,6.7,,25.0,1051.0,,,,,184.0,,,,2010
1.0,1.0,1.0,1.0,0.0,1.0,0.0,0.1,0.0,0.0,0.0,0.0,0.0,0.0,0.0,0.0,0.0,0.0,0.0,0.0,0.0,0.0,0.0,0.0,0.0,0.0,0.0,0.0,0.0,0.0,8,,,6.8,569.0,25.0,1641.0,3285.0,,17.0,,182.0,,,,2012
1.0,1.0,1.0,1.0,0.0,1.0,0.0,0.25,0.0,0.0,0.0,0.0,0.0,0.0,0.0,0.0,0.0,0.0,0.0,0.0,0.0,0.0,0.0,0.0,0.0,0.0,0.0,0.0,0.0,0.0,8,,,6.8,668.0,25.0,1959.0,3008.0,,11.0,,,,,,2012
1.0,1.0,1.0,1.0,0.0,1.0,0.0,0.5,0.0,0.0,0.0,0.0,0.0,0.0,0.0,0.0,0.0,0.0,0.0,0.0,0.0,0.0,0.0,0.0,0.0,0.0,0.0,0.0,0.0,0.0,8,,,7.0,747.0,25.0,2473.0,3170.0,,4.0,,,,,,2012
1.0,1.0,1.0,1.0,0.0,1.0,0.0,0.75,0.0,0.0,0.0,0.0,0.0,0.0,0.0,0.0,0.0,0.0,0.0,0.0,0.0,0.0,0.0,0.0,0.0,0.0,0.0,0.0,0.0,0.0,8,,,7.0,,25.0,,,,,,,,,,2012
1.0,1.0,1.0,1.0,0.0,1.0,0.0,0.0,0.0,0.0,0.0,0.0,0.0,0.0,0.0,0.0,0.0,0.0,0.0,0.0,0.0,0.0,0.0,0.0,0.0,0.0,0.0,0.0,0.0,0.0,8,,,6.7,520.0,25.0,1373.0,3531.0,,25.0,,184.0,,,,2012
0.8,1.0,1.0,1.0,0.0,1.0,0.0,0.0,0.0,0.0,1.0,0.0,0.0,0.0,0.0,0.0,0.0,0.0,0.0,0.0,0.0,0.0,0.0,0.0,0.0,0.0,0.0,0.0,0.0,0.0,9,,,7.3,270.0,25.0,,,,,,,,,,2010
1.0,0.5,1.0,1.0,0.0,1.0,0.0,0.0,0.5,0.0,0.0,0.0,0.0,0.0,0.0,0.0,0.0,0.0,0.0,0.0,0.0,0.0,0.0,0.0,0.0,0.0,0.0,0.0,0.0,0.0,9,,,7.0,801.0,25.0,,,,,,,,,,2010
0.667,1.0,0.667,0.667,0.0,0.667,0.0,0.0,0.333,0.0,0.0,0.0,0.0,0.0,0.0,0.0,0.0,0.0,0.0,0.0,0.0,0.0,0.0,0.0,0.0,0.0,0.0,0.0,0.0,0.0,9,,,7.2,741.0,25.0,,,,,,,,,,2010
0.5,1.0,0.5,0.5,0.0,0.5,0.0,0.0,0.25,0.0,0.0,0.0,0.0,0.0,0.0,0.0,0.0,0.0,0.0,0.0,0.0,0.0,0.0,0.0,0.0,0.0,0.0,0.0,0.0,0.0,9,200.0,,7.3,586.0,25.0,,,,,,,,,,2010
1.0,1.0,1.0,1.0,0.0,1.0,0.0,0.0,0.5,0.0,0.0,0.0,0.0,0.0,0.0,0.0,0.0,0.0,0.0,0.0,0.0,0.0,0.0,0.0,0.0,0.0,0.0,0.0,0.0,0.0,9,,,7.1,796.0,25.0,,,,,,,,,,2010
1.0,1.0,1.0,1.0,0.0,1.0,0.0,0.0,0.5,0.0,0.0,0.0,0.0,0.0,0.0,0.0,0.0,0.0,0.0,0.0,0.0,0.0,0.0,0.0,0.0,0.0,0.0,0.0,0.0,0.0,10,,,7.1,755.0,25.0,,,,,,,,,,2010
1.0,1.0,0.6,1.0,0.0,1.0,0.0,0.0,0.5,0.0,0.0,0.0,0.0,0.0,0.0,0.0,0.0,0.0,0.0,0.0,0.0,0.0,0.0,0.0,0.0,0.0,0.0,0.0,0.0,0.0,10,,,7.1,754.0,25.0,,,,,,,,,,2010
0.667,0.667,1.0,0.667,0.0,0.667,0.0,0.0,0.333,0.0,0.0,0.0,0.0,0.0,0.0,0.0,0.0,0.0,0.0,0.0,0.0,0.0,0.0,0.0,0.0,0.0,0.0,0.0,0.0,0.0,10,,,7.2,635.0,25.0,,,,,,,,,,2010
0.5,0.5,1.0,0.5,0.0,0.5,0.0,0.0,0.25,0.0,0.0,0.0,0.0,0.0,0.0,0.0,0.0,0.0,0.0,0.0,0.0,0.0,0.0,0.0,0.0,0.0,0.0,0.0,0.0,0.0,10,,,7.2,639.0,25.0,,,,,,,,,,2010
1.0,1.0,1.0,0.0,0.0,1.0,0.0,0.0,0.5,0.0,0.0,0.0,0.0,0.0,0.0,0.0,0.0,0.0,0.0,0.0,0.0,0.0,0.0,0.0,0.0,0.0,0.0,0.0,0.0,0.0,11,,,6.8,857.0,25.0,,,,,,,,,,2013
1.0,1.0,1.0,1.0,0.0,1.0,0.0,0.0,0.5,0.0,0.0,0.0,0.0,0.0,0.0,0.0,0.0,0.0,0.0,0.0,0.0,0.0,0.0,0.0,0.0,0.0,0.0,0.0,0.0,0.0,11,,,7.1,730.0,25.0,,,,,,,,,,2013
1.0,1.0,1.0,0.5,0.0,1.0,0.0,0.0,0.5,0.0,0.0,0.0,0.0,0.0,0.0,0.0,0.0,0.0,0.0,0.0,0.0,0.0,0.0,0.0,0.0,0.0,0.0,0.0,0.0,0.0,11,,,7.0,708.0,25.0,,,,,,,,,,2013
0.667,0.667,0.667,1.0,0.0,0.667,0.0,0.0,0.333,0.0,0.0,0.0,0.0,0.0,0.0,0.0,0.0,0.0,0.0,0.0,0.0,0.0,0.0,0.0,0.0,0.0,0.0,0.0,0.0,0.0,11,,,7.2,586.0,25.0,,,,,,,,,,2013
0.5,0.5,0.5,1.0,0.0,0.5,0.0,0.0,0.25,0.0,0.0,0.0,0.0,0.0,0.0,0.0,0.0,0.0,0.0,0.0,0.0,0.0,0.0,0.0,0.0,0.0,0.0,0.0,0.0,0.0,11,,,7.3,395.0,25.0,,,,,,,,,,2013
1.0,1.0,1.0,1.0,0.0,1.0,0.0,0.0,0.0,0.0,0.0,0.0,0.0,0.0,0.0,0.0,0.0,0.0,0.0,0.0,0.0,0.0,0.0,0.0,0.0,0.0,0.0,0.0,0.0,0.0,12,,,6.7,,25.0,1110.0,,,,,184.0,,,,2010
1.0,1.0,1.0,1.0,1.0,1.0,0.0,0.0,0.0,0.0,0.0,0.0,0.0,0.0,0.0,0.0,0.0,0.0,0.0,0.0,0.0,0.0,0.0,0.0,0.0,0.0,0.0,0.0,0.0,0.0,12,,,5.7,,25.0,2411.0,2950.0,,1.0,,,,,,2010
1.0,1.0,1.0,1.0,0.2,1.0,0.0,0.0,0.0,0.0,0.0,0.0,0.0,0.0,0.0,0.0,0.0,0.0,0.0,0.0,0.0,0.0,0.0,0.0,0.0,0.0,0.0,0.0,0.0,0.0,12,,,6.5,,25.0,1265.0,2173.0,,14.0,,176.0,,,,2010
1.0,1.0,1.0,1.0,0.4,1.0,0.0,0.0,0.0,0.0,0.0,0.0,0.0,0.0,0.0,0.0,0.0,0.0,0.0,0.0,0.0,0.0,0.0,0.0,0.0,0.0,0.0,0.0,0.0,0.0,12,,,6.2,,25.0,1481.0,2444.0,,13.0,,169.0,,,,2010
1.0,1.0,1.0,1.0,0.6,1.0,0.0,0.0,0.0,0.0,0.0,0.0,0.0,0.0,0.0,0.0,0.0,0.0,0.0,0.0,0.0,0.0,0.0,0.0,0.0,0.0,0.0,0.0,0.0,0.0,12,,,6.0,,25.0,1834.0,2195.0,,3.0,,162.0,,,,2010
1.0,1.0,1.0,1.0,0.8,1.0,0.0,0.0,0.0,0.0,0.0,0.0,0.0,0.0,0.0,0.0,0.0,0.0,0.0,0.0,0.0,0.0,0.0,0.0,0.0,0.0,0.0,0.0,0.0,0.0,12,,,5.8,,25.0,2179.0,2664.0,,2.0,,,,,,2010
0.25,1.0,1.0,1.0,0.0,1.0,0.0,0.0,0.0,0.5,0.5,0.0,0.0,0.0,0.0,0.0,0.0,0.0,0.0,0.0,0.0,0.0,0.0,0.0,0.0,0.0,0.0,0.0,0.0,0.0,13,,,7.4,,25.0,,,,,,192.0,,,,2009
0.25,1.0,1.0,1.0,0.0,1.0,0.0,0.0,0.0,0.5,0.75,0.0,0.0,0.0,0.0,0.0,0.0,0.0,0.0,0.0,0.0,0.0,0.0,0.0,0.0,0.0,0.0,0.0,0.0,0.0,13,,,7.5,,25.0,750.0,1970.0,,39.0,103.0,189.0,,,,2009
0.5,1.0,1.0,1.0,0.0,1.0,0.0,0.0,0.0,0.5,0.5,0.0,0.0,0.0,0.0,0.0,0.0,0.0,0.0,0.0,0.0,0.0,0.0,0.0,0.0,0.0,0.0,0.0,0.0,0.0,13,,,7.1,,25.0,1580.0,2389.0,,17.0,161.0,,,,,2009
0.75,1.0,1.0,1.0,0.0,1.0,0.0,0.0,0.0,0.5,0.25,0.0,0.0,0.0,0.0,0.0,0.0,0.0,0.0,0.0,0.0,0.0,0.0,0.0,0.0,0.0,0.0,0.0,0.0,0.0,13,,,6.8,,25.0,1900.0,2697.0,,12.0,164.0,,,,,2009
0.0,1.0,1.0,1.0,0.0,1.0,0.0,0.0,0.0,0.5,1.0,0.0,0.0,0.0,0.0,0.0,0.0,0.0,0.0,0.0,0.0,0.0,0.0,0.0,0.0,0.0,0.0,0.0,0.0,0.0,13,,,7.8,,25.0,700.0,1650.0,,29.0,93.0,194.0,,,,2009
1.0,1.0,1.0,1.0,0.0,1.0,0.0,0.0,0.0,1.0,0.0,0.0,0.0,0.0,0.0,0.0,0.0,0.0,0.0,0.0,0.0,0.0,0.0,0.0,0.0,0.0,0.0,0.0,0.0,0.0,14,,,6.2,,25.0,1860.0,2580.0,10.7,9.0,90.0,,,,,2007
1.0,1.0,1.0,1.0,0.0,1.0,0.0,0.0,0.0,0.5,0.0,0.0,0.0,0.0,0.0,0.0,0.0,0.0,0.0,0.0,0.0,0.0,0.0,0.0,0.0,0.0,0.0,0.0,0.0,0.0,14,,,6.4,178.0,25.0,2260.0,3140.0,24.4,23.0,178.0,,,,,2007
0.667,0.667,0.667,0.667,0.0,0.667,0.0,0.0,0.0,1.0,0.0,0.0,0.0,0.0,0.0,0.0,0.0,0.0,0.0,0.0,0.0,0.0,0.0,0.0,0.0,0.0,0.0,0.0,0.0,0.0,14,,,6.1,,25.0,2220.0,2720.0,6.6,5.0,160.0,,,,,2007
1.0,1.0,1.0,1.0,0.0,1.0,0.0,0.0,0.0,1.0,0.0,0.0,1.0,1.0,0.0,0.0,0.0,0.0,0.0,0.0,0.0,0.0,0.0,0.0,0.0,0.0,0.0,0.0,0.0,0.0,15,,,6.3,780.0,25.0,,,,,,,,,,2004
1.0,1.0,1.0,1.0,0.0,0.0,0.0,0.0,0.0,1.0,0.0,0.0,1.0,1.0,0.0,0.0,0.0,0.0,0.0,0.0,0.0,0.0,0.0,0.0,0.0,0.0,0.0,0.0,0.0,0.0,15,,,6.2,790.0,25.0,,,,,,129.0,,,,2004
1.0,0.0,1.0,1.0,0.0,0.0,0.0,0.0,0.0,1.0,0.0,0.0,1.0,1.0,0.0,0.0,0.0,0.0,0.0,0.0,0.0,0.0,0.0,0.0,0.0,0.0,0.0,0.0,0.0,0.0,15,,,5.9,800.0,25.0,,,,,,119.0,,,,2004
0.0,1.0,1.0,1.0,0.0,1.0,0.0,0.0,0.0,1.0,1.0,0.0,1.0,1.0,0.0,0.0,0.0,0.0,0.0,0.0,0.0,0.0,0.0,0.0,0.0,0.0,0.0,0.0,0.0,0.0,15,,,7.1,680.0,25.0,,,,,,,,,,2004
0.0,1.0,1.0,1.0,0.0,1.0,0.0,0.0,1.0,1.0,0.0,0.0,1.0,1.0,0.0,0.0,0.0,0.0,0.0,0.0,0.0,0.0,0.0,0.0,0.0,0.0,0.0,0.0,0.0,0.0,15,,,7.3,850.0,25.0,,,,,,,,,,2004
0.0,1.0,1.0,1.0,0.0,0.0,0.0,0.0,0.0,1.0,1.0,0.0,1.0,1.0,0.0,0.0,0.0,0.0,0.0,0.0,0.0,0.0,0.0,0.0,0.0,0.0,0.0,0.0,0.0,0.0,15,,,7.1,630.0,25.0,,,,,,,,,,2004
0.0,1.0,1.0,1.0,0.0,0.0,0.0,0.0,1.0,1.0,0.0,0.0,1.0,1.0,0.0,0.0,0.0,0.0,0.0,0.0,0.0,0.0,0.0,0.0,0.0,0.0,0.0,0.0,0.0,0.0,15,,,7.3,790.0,25.0,,,,,,,,,,2004
0.0,0.0,1.0,1.0,0.0,0.0,0.0,0.0,0.0,1.0,1.0,0.0,1.0,1.0,0.0,0.0,0.0,0.0,0.0,0.0,0.0,0.0,0.0,0.0,0.0,0.0,0.0,0.0,0.0,0.0,15,,,6.8,590.0,25.0,,,,,,,,,,2004
0.0,0.0,1.0,1.0,0.0,0.0,0.0,0.0,1.0,1.0,0.0,0.0,1.0,1.0,0.0,0.0,0.0,0.0,0.0,0.0,0.0,0.0,0.0,0.0,0.0,0.0,0.0,0.0,0.0,0.0,15,,,7.1,740.0,25.0,,,,,,,,,,2004
0.1,1.0,1.0,1.0,0.0,1.0,1.0,0.0,0.0,0.0,0.0,0.0,0.0,0.0,0.0,0.0,0.0,0.0,0.0,0.0,0.0,0.0,0.0,0.0,0.0,0.0,0.0,0.0,0.0,0.0,16,,,7.9,180.0,25.0,,,,,,216.0,,,,2014
0.2,1.0,1.0,1.0,0.0,1.0,1.0,0.0,0.0,0.0,0.0,0.0,0.0,0.0,0.0,0.0,0.0,0.0,0.0,0.0,0.0,0.0,0.0,0.0,0.0,0.0,0.0,0.0,0.0,0.0,16,,,7.7,171.0,25.0,220.0,,56.0,,,212.0,,,,2014
0.38,1.0,1.0,1.0,0.0,1.0,1.0,0.0,0.0,0.0,0.0,0.0,0.0,0.0,0.0,0.0,0.0,0.0,0.0,0.0,0.0,0.0,0.0,0.0,0.0,0.0,0.0,0.0,0.0,0.0,16,,,7.5,182.0,25.0,244.0,,45.0,,,205.0,,,,2014
0.43,1.0,1.0,1.0,0.0,1.0,1.0,0.0,0.0,0.0,0.0,0.0,0.0,0.0,0.0,0.0,0.0,0.0,0.0,0.0,0.0,0.0,0.0,0.0,0.0,0.0,0.0,0.0,0.0,0.0,16,,,7.4,183.0,25.0,285.0,,35.0,,,,,,,2014
0.49,1.0,1.0,1.0,0.0,1.0,1.0,0.0,0.0,0.0,0.0,0.0,0.0,0.0,0.0,0.0,0.0,0.0,0.0,0.0,0.0,0.0,0.0,0.0,0.0,0.0,0.0,0.0,0.0,0.0,16,,,7.4,220.0,25.0,331.0,,29.0,,,,,,,2014
0.56,1.0,1.0,1.0,0.0,1.0,1.0,0.0,0.0,0.0,0.0,0.0,0.0,0.0,0.0,0.0,0.0,0.0,0.0,0.0,0.0,0.0,0.0,0.0,0.0,0.0,0.0,0.0,0.0,0.0,16,,,7.3,278.0,25.0,526.0,,16.0,,,,,,,2014
0.62,1.0,1.0,1.0,0.0,1.0,1.0,0.0,0.0,0.0,0.0,0.0,0.0,0.0,0.0,0.0,0.0,0.0,0.0,0.0,0.0,0.0,0.0,0.0,0.0,0.0,0.0,0.0,0.0,0.0,16,,,7.2,405.0,25.0,833.0,,5.0,,,,,,,2014
0.68,1.0,1.0,1.0,0.0,1.0,1.0,0.0,0.0,0.0,0.0,0.0,0.0,0.0,0.0,0.0,0.0,0.0,0.0,0.0,0.0,0.0,0.0,0.0,0.0,0.0,0.0,0.0,0.0,0.0,16,,,7.2,486.0,25.0,,,,,,,,,,2014
0.75,1.0,1.0,1.0,0.0,1.0,1.0,0.0,0.0,0.0,0.0,0.0,0.0,0.0,0.0,0.0,0.0,0.0,0.0,0.0,0.0,0.0,0.0,0.0,0.0,0.0,0.0,0.0,0.0,0.0,16,,,7.1,530.0,25.0,,,,,,,,,,2014
0.81,1.0,1.0,1.0,0.0,1.0,1.0,0.0,0.0,0.0,0.0,0.0,0.0,0.0,0.0,0.0,0.0,0.0,0.0,0.0,0.0,0.0,0.0,0.0,0.0,0.0,0.0,0.0,0.0,0.0,16,,,7.0,539.0,25.0,,,,,,,,,,2014
0.88,1.0,1.0,1.0,0.0,1.0,1.0,0.0,0.0,0.0,0.0,0.0,0.0,0.0,0.0,0.0,0.0,0.0,0.0,0.0,0.0,0.0,0.0,0.0,0.0,0.0,0.0,0.0,0.0,0.0,16,,,7.0,533.0,25.0,,,,,,,,,,2014
0.95,1.0,1.0,1.0,0.0,1.0,1.0,0.0,0.0,0.0,0.0,0.0,0.0,0.0,0.0,0.0,0.0,0.0,0.0,0.0,0.0,0.0,0.0,0.0,0.0,0.0,0.0,0.0,0.0,0.0,16,,,6.9,535.0,25.0,,,,,,,,,,2014
1.0,0.8,0.8,0.8,0.0,0.8,0.8,0.0,0.0,0.0,0.0,0.0,0.0,0.0,0.0,0.0,0.0,0.0,0.0,0.0,0.0,0.0,0.0,0.0,0.0,0.0,0.0,0.0,0.0,0.0,16,,,6.6,539.0,25.0,,,,,,180.0,,,,2014
0.0,1.0,1.0,1.0,0.0,1.0,1.0,0.0,0.0,0.0,0.0,0.0,0.0,0.0,0.0,0.0,0.0,0.0,0.0,0.0,0.0,0.0,0.0,0.0,0.0,0.0,0.0,0.0,0.0,0.0,16,,,8.0,176.0,25.0,208.0,,62.0,,,220.0,,,,2014
0.0,1.0,1.0,1.0,0.0,1.0,1.0,0.0,0.0,0.0,0.0,0.0,0.0,0.0,0.0,0.0,0.0,0.0,0.0,0.0,0.0,0.0,0.0,0.0,0.0,0.0,0.0,0.0,0.0,0.0,17,300.0,,8.0,144.0,25.0,,,,,,220.0,,,,2015
0.0,1.0,1.0,1.0,0.0,1.0,1.0,0.0,0.0,0.0,0.0,0.0,0.0,0.0,0.0,0.0,0.0,0.0,0.0,0.0,0.0,0.0,0.0,0.0,0.0,0.0,0.0,0.0,0.0,0.0,17,350.0,,8.0,135.0,25.0,230.0,,,75.0,,220.0,,,,2015
0.0,1.0,1.0,1.0,0.0,1.0,1.0,0.0,0.0,0.0,0.0,0.0,0.25,0.0,0.0,0.0,0.0,0.0,0.0,0.0,0.0,0.0,0.0,0.0,0.0,0.0,0.0,0.0,0.0,0.0,17,120.0,,7.9,151.0,25.0,,,,,,215.0,,,,2015
0.0,1.0,1.0,1.0,0.0,1.0,1.0,0.0,0.0,0.0,0.0,0.0,0.25,0.0,0.0,0.0,0.0,0.0,0.0,0.0,0.0,0.0,0.0,0.0,0.0,0.0,0.0,0.0,0.0,0.0,17,130.0,,7.9,144.0,25.0,200.0,,,75.0,,,,,,2015
0.0,1.0,1.0,1.0,0.0,1.0,1.0,0.0,0.0,0.0,0.0,0.0,0.5,0.0,0.0,0.0,0.0,0.0,0.0,0.0,0.0,0.0,0.0,0.0,0.0,0.0,0.0,0.0,0.0,0.0,17,220.0,,7.8,186.0,25.0,,,,,,210.0,,,,2015
0.0,1.0,1.0,1.0,0.0,1.0,1.0,0.0,0.0,0.0,0.0,0.0,0.5,0.0,0.0,0.0,0.0,0.0,0.0,0.0,0.0,0.0,0.0,0.0,0.0,0.0,0.0,0.0,0.0,0.0,17,250.0,,7.8,275.0,25.0,620.0,,,75.0,,210.0,,,,2015
0.0,1.0,1.0,1.0,0.0,1.0,1.0,0.0,0.0,0.0,0.0,0.0,0.75,0.0,0.0,0.0,0.0,0.0,0.0,0.0,0.0,0.0,0.0,0.0,0.0,0.0,0.0,0.0,0.0,0.0,17,500.0,,7.7,380.0,25.0,740.0,1325.0,,7.8,,,,,,2015
0.0,1.0,1.0,1.0,0.0,1.0,1.0,0.0,0.0,0.0,0.0,0.0,0.75,0.0,0.0,0.0,0.0,0.0,0.0,0.0,0.0,0.0,0.0,0.0,0.0,0.0,0.0,0.0,0.0,0.0,17,500.0,,7.7,342.0,25.0,,,,,,,,,,2015
0.0,1.0,1.0,1.0,0.0,1.0,1.0,0.0,0.0,0.0,0.0,0.0,1.0,0.0,0.0,0.0,0.0,0.0,0.0,0.0,0.0,0.0,0.0,0.0,0.0,0.0,0.0,0.0,0.0,0.0,17,12.0,,7.7,636.0,25.0,1660.0,1845.0,,0.5,,,,,,2015
0.0,1.0,1.0,1.0,0.0,1.0,1.0,0.0,0.0,0.0,0.0,0.0,1.0,0.0,0.0,0.0,0.0,0.0,0.0,0.0,0.0,0.0,0.0,0.0,0.0,0.0,0.0,0.0,0.0,0.0,17,,,7.7,650.0,25.0,,,,,,,,,,2015
0.2,0.0,1.0,0.333,0.0,0.667,0.667,0.0,0.0,0.0,0.0,0.0,0.0,0.0,0.0,0.0,0.0,0.0,0.0,0.0,0.0,0.0,0.0,0.0,0.0,0.0,0.0,0.0,0.0,0.0,18,,,7.2,297.0,25.0,,,,,,,,,,2010
0.333,0.0,1.0,0.333,0.0,0.667,0.667,0.0,0.0,0.0,0.0,0.0,0.0,0.0,0.0,0.0,0.0,0.0,0.0,0.0,0.0,0.0,0.0,0.0,0.0,0.0,0.0,0.0,0.0,0.0,18,,,7.0,396.0,25.0,,,,,,201.0,,,,2010
1.0,0.0,1.0,1.0,0.0,1.0,0.0,0.0,0.0,0.0,0.0,0.0,0.0,0.0,0.0,0.0,0.0,0.0,0.0,0.0,0.0,0.0,0.0,0.0,0.0,0.0,0.0,0.0,0.0,0.0,19,,,6.3,472.0,25.0,1406.0,2927.0,,29.0,,,,,,2013
1.0,0.0,1.0,1.0,0.0,1.0,0.0,0.0,1.0,0.0,0.0,0.0,0.0,0.0,0.0,0.0,0.0,0.0,0.0,0.0,0.0,0.0,0.0,0.0,0.0,0.0,0.0,0.0,0.0,0.0,19,,,7.2,905.0,25.0,,,,,,,,,,2013
1.0,0.0,1.0,1.0,0.0,1.0,0.0,0.0,0.2,0.0,0.0,0.0,0.0,0.0,0.0,0.0,0.0,0.0,0.0,0.0,0.0,0.0,0.0,0.0,0.0,0.0,0.0,0.0,0.0,0.0,19,,,6.5,549.0,25.0,1487.0,3222.0,,29.0,,,,,,2013
1.0,0.0,1.0,1.0,0.0,1.0,0.0,0.0,0.5,0.0,0.0,0.0,0.0,0.0,0.0,0.0,0.0,0.0,0.0,0.0,0.0,0.0,0.0,0.0,0.0,0.0,0.0,0.0,0.0,0.0,19,,,6.8,622.0,25.0,1749.0,2644.0,,13.0,,,,,,2013
1.0,0.0,1.0,1.0,0.0,1.0,0.0,0.0,0.8,0.0,0.0,0.0,0.0,0.0,0.0,0.0,0.0,0.0,0.0,0.0,0.0,0.0,0.0,0.0,0.0,0.0,0.0,0.0,0.0,0.0,19,,,7.0,854.0,25.0,1513.0,1513.0,,0.0,,,,,,2013
0.3,1.0,1.0,0.0,0.0,1.0,0.0,0.0,0.0,0.0,1.0,0.0,0.0,0.0,0.0,0.0,0.0,0.0,0.0,0.0,0.0,0.0,0.0,0.0,0.0,0.0,0.0,0.0,0.0,0.0,20,,,7.7,180.0,25.0,,,,,,194.0,,,,2006
0.5,1.0,1.0,0.0,0.0,1.0,0.0,0.0,0.0,0.0,1.0,0.0,0.0,0.0,0.0,0.0,0.0,0.0,0.0,0.0,0.0,0.0,0.0,0.0,0.0,0.0,0.0,0.0,0.0,0.0,20,,,7.4,207.0,25.0,,,,,,187.0,,,,2006
0.8,1.0,1.0,0.0,0.0,1.0,0.0,0.0,0.0,0.0,1.0,0.0,0.0,0.0,0.0,0.0,0.0,0.0,0.0,0.0,0.0,0.0,0.0,0.0,0.0,0.0,0.0,0.0,0.0,0.0,20,,,7.0,271.0,25.0,,,,,,,,,,2006
1.0,0.769,0.769,0.0,0.0,0.769,0.0,0.0,0.0,0.0,0.769,0.0,0.0,0.0,0.0,0.0,0.0,0.0,0.0,0.0,0.0,0.0,0.0,0.0,0.0,0.0,0.0,0.0,0.0,0.0,20,,,6.5,476.0,25.0,,,,,,,,,,2006
1.0,0.667,0.667,0.0,0.0,0.667,0.0,0.0,0.0,0.0,0.667,0.0,0.0,0.0,0.0,0.0,0.0,0.0,0.0,0.0,0.0,0.0,0.0,0.0,0.0,0.0,0.0,0.0,0.0,0.0,20,,,6.3,510.0,25.0,,,,,,,,,,2006
1.0,0.556,0.556,0.0,0.0,0.556,0.0,0.0,0.0,0.0,0.556,0.0,0.0,0.0,0.0,0.0,0.0,0.0,0.0,0.0,0.0,0.0,0.0,0.0,0.0,0.0,0.0,0.0,0.0,0.0,20,,,6.1,557.0,25.0,,,,,,,,,,2006
1.0,0.5,0.5,0.0,0.0,0.5,0.0,0.0,0.0,0.0,0.5,0.0,0.0,0.0,0.0,0.0,0.0,0.0,0.0,0.0,0.0,0.0,0.0,0.0,0.0,0.0,0.0,0.0,0.0,0.0,20,,,5.9,567.0,25.0,,,,,,,,,,2006
1.0,0.435,0.435,0.0,0.0,0.435,0.0,0.0,0.0,0.0,0.435,0.0,0.0,0.0,0.0,0.0,0.0,0.0,0.0,0.0,0.0,0.0,0.0,0.0,0.0,0.0,0.0,0.0,0.0,0.0,20,,,5.7,603.0,25.0,,,,,,,,,,2006
1.0,0.4,0.4,0.0,0.0,0.4,0.0,0.0,0.0,0.0,0.4,0.0,0.0,0.0,0.0,0.0,0.0,0.0,0.0,0.0,0.0,0.0,0.0,0.0,0.0,0.0,0.0,0.0,0.0,0.0,20,,,5.6,624.0,25.0,,,,,,,,,,2006
1.0,0.357,0.357,0.0,0.0,0.357,0.0,0.0,0.0,0.0,0.357,0.0,0.0,0.0,0.0,0.0,0.0,0.0,0.0,0.0,0.0,0.0,0.0,0.0,0.0,0.0,0.0,0.0,0.0,0.0,20,,,5.5,657.0,25.0,,,,,,139.0,,,,2006
1.0,0.333,0.333,0.0,0.0,0.333,0.0,0.0,0.0,0.0,0.333,0.0,0.0,0.0,0.0,0.0,0.0,0.0,0.0,0.0,0.0,0.0,0.0,0.0,0.0,0.0,0.0,0.0,0.0,0.0,20,,,5.4,644.0,25.0,,,,,,136.0,,,,2006
1.0,1.0,1.0,0.0,0.0,1.0,0.0,0.0,0.0,0.0,1.0,0.0,0.0,0.0,0.0,0.0,0.0,0.0,0.0,0.0,0.0,0.0,0.0,0.0,0.0,0.0,0.0,0.0,0.0,0.0,20,,,6.8,407.0,25.0,,,,,,,,,,2006
0.0,1.0,1.0,0.0,0.0,1.0,0.0,0.0,0.0,0.0,1.0,0.0,0.0,0.0,0.0,0.0,0.0,0.0,0.0,0.0,0.0,0.0,0.0,0.0,0.0,0.0,0.0,0.0,0.0,0.0,20,,,8.2,134.0,25.0,,,,,,208.0,,,,2006
0.0,1.0,1.0,1.0,0.0,1.0,0.0,0.0,0.0,0.0,0.5,0.0,0.0,0.0,0.0,0.0,0.0,0.0,0.0,0.0,0.0,0.0,0.0,0.0,0.0,0.0,0.0,0.0,0.0,0.0,21,,,8.3,172.0,25.0,,,,,,215.0,,,,2010
0.0,1.0,1.0,1.0,0.0,1.0,0.0,0.0,0.0,1.0,1.0,0.0,0.0,0.0,0.0,0.0,0.0,0.0,0.0,0.0,0.0,0.0,0.0,0.0,0.0,0.0,0.0,0.0,0.0,0.0,22,,,7.4,,25.0,1272.0,1272.0,2.0,0.0,,185.0,,,,2007
0.0,1.0,1.0,1.0,0.0,1.0,0.0,0.0,0.0,0.5,1.0,0.0,0.0,0.0,0.0,0.0,0.0,0.0,0.0,0.0,0.0,0.0,0.0,0.0,0.0,0.0,0.0,0.0,0.0,0.0,22,,,7.8,,25.0,700.0,1650.0,22.0,21.6,,194.0,,,,2007
0.0,1.0,1.0,1.0,0.0,1.0,0.0,0.0,0.0,0.8,1.0,0.0,0.0,0.0,0.0,0.0,0.0,0.0,0.0,0.0,0.0,0.0,0.0,0.0,0.0,0.0,0.0,0.0,0.0,0.0,22,,,7.6,,25.0,1042.0,1848.0,3.0,2.11,,,,,,2007
0.5,1.0,1.0,1.0,0.0,1.0,0.0,0.0,0.0,0.0,1.0,0.0,0.0,0.0,0.2,0.0,0.0,0.0,0.0,0.0,0.0,0.0,0.0,0.0,0.0,0.0,0.0,0.0,0.0,0.0,23,,,7.5,415.0,25.0,,,,,,,,,,2007
0.5,1.0,1.0,1.0,0.0,1.0,0.0,0.0,0.0,0.0,1.0,0.0,0.0,0.0,0.6,0.0,0.0,0.0,0.0,0.0,0.0,0.0,0.0,0.0,0.0,0.0,0.0,0.0,0.0,0.0,23,,,7.3,505.0,25.0,,,,,,,,,,2007
0.5,1.0,1.0,1.0,0.0,1.0,0.0,0.0,0.0,0.0,1.0,0.0,0.0,0.0,1.0,0.0,0.0,0.0,0.0,0.0,0.0,0.0,0.0,0.0,0.0,0.0,0.0,0.0,0.0,0.0,23,,,7.1,736.0,25.0,,,,,,,,,,2007
0.5,1.0,1.0,1.0,0.0,1.0,0.0,0.0,0.0,0.0,1.0,0.0,0.0,0.0,0.0,0.0,0.0,0.0,0.0,0.0,0.0,0.0,0.0,0.0,0.0,0.0,0.0,0.0,0.0,0.0,23,,,7.6,300.0,25.0,,,,,,,,,,2007
0.5,1.0,1.0,1.0,0.0,1.0,0.0,0.0,0.0,0.0,1.0,0.0,0.0,0.0,0.0,0.0,0.0,0.0,0.0,0.0,0.0,0.0,0.0,0.0,0.0,0.0,0.0,0.0,0.0,0.0,24,,,7.6,225.0,25.0,,,,,,189.0,,,,2006
0.5,1.0,1.0,1.0,0.0,1.0,0.0,0.0,0.0,1.0,1.0,0.0,0.0,0.0,0.0,0.0,0.0,0.0,0.0,0.0,0.0,0.0,0.0,0.0,0.0,0.0,0.0,0.0,0.0,0.0,24,,,7.0,636.0,25.0,,,,,,,,,,2006
0.5,1.0,1.0,1.0,0.0,1.0,0.0,0.0,0.0,0.2,1.0,0.0,0.0,0.0,0.0,0.0,0.0,0.0,0.0,0.0,0.0,0.0,0.0,0.0,0.0,0.0,0.0,0.0,0.0,0.0,24,,,7.5,272.0,25.0,,,,,,185.0,,,,2006
0.5,1.0,1.0,1.0,0.0,1.0,0.0,0.0,0.0,0.4,1.0,0.0,0.0,0.0,0.0,0.0,0.0,0.0,0.0,0.0,0.0,0.0,0.0,0.0,0.0,0.0,0.0,0.0,0.0,0.0,24,,,7.3,321.0,25.0,,,,,,182.0,,,,2006
0.5,1.0,1.0,1.0,0.0,1.0,0.0,0.0,0.0,0.6,1.0,0.0,0.0,0.0,0.0,0.0,0.0,0.0,0.0,0.0,0.0,0.0,0.0,0.0,0.0,0.0,0.0,0.0,0.0,0.0,24,,,7.2,458.0,25.0,,,,,,,,,,2006
0.5,1.0,1.0,1.0,0.0,1.0,0.0,0.0,0.0,0.8,1.0,0.0,0.0,0.0,0.0,0.0,0.0,0.0,0.0,0.0,0.0,0.0,0.0,0.0,0.0,0.0,0.0,0.0,0.0,0.0,24,,,7.1,590.0,25.0,,,,,,,,,,2006
0.417,0.833,0.833,0.833,0.0,0.833,0.0,0.0,0.0,1.0,0.833,0.0,0.0,0.0,0.0,0.0,0.0,0.0,0.0,0.0,0.0,0.0,0.0,0.0,0.0,0.0,0.0,0.0,0.0,0.0,24,,,6.9,646.0,25.0,,,,,,,,,,2006
0.357,0.714,0.714,0.714,0.0,0.714,0.0,0.0,0.0,1.0,0.714,0.0,0.0,0.0,0.0,0.0,0.0,0.0,0.0,0.0,0.0,0.0,0.0,0.0,0.0,0.0,0.0,0.0,0.0,0.0,24,,,6.8,664.0,25.0,,,,,,,,,,2006
0.312,0.625,0.625,0.625,0.0,0.625,0.0,0.0,0.0,1.0,0.625,0.0,0.0,0.0,0.0,0.0,0.0,0.0,0.0,0.0,0.0,0.0,0.0,0.0,0.0,0.0,0.0,0.0,0.0,0.0,24,,,6.7,657.0,25.0,,,,,,,,,,2006
0.278,0.556,0.556,0.556,0.0,0.556,0.0,0.0,0.0,1.0,0.556,0.0,0.0,0.0,0.0,0.0,0.0,0.0,0.0,0.0,0.0,0.0,0.0,0.0,0.0,0.0,0.0,0.0,0.0,0.0,24,,,6.6,667.0,25.0,,,,,,,,,,2006
0.25,0.5,0.5,0.5,0.0,0.5,0.0,0.0,0.0,1.0,0.5,0.0,0.0,0.0,0.0,0.0,0.0,0.0,0.0,0.0,0.0,0.0,0.0,0.0,0.0,0.0,0.0,0.0,0.0,0.0,24,,,6.5,696.0,25.0,,,,,,,,,,2006
0.5,1.0,1.0,1.0,0.0,1.0,0.0,0.0,0.0,0.0,1.0,0.0,0.0,0.0,0.0,0.0,0.0,0.0,0.0,0.0,0.0,0.0,0.0,0.0,0.0,0.0,0.0,0.0,0.0,0.0,25,,,7.6,215.0,25.0,,,,,,189.0,,,,2006
0.5,1.0,1.0,1.0,0.0,1.0,0.0,0.0,0.0,0.0,1.0,0.0,0.2,0.0,0.0,0.0,0.0,0.0,0.0,0.0,0.0,0.0,0.0,0.0,0.0,0.0,0.0,0.0,0.0,0.0,25,,,7.6,204.0,25.0,,,,,,186.0,,,,2006
0.5,1.0,1.0,1.0,0.0,1.0,0.0,0.0,0.0,0.0,1.0,0.0,0.4,0.0,0.0,0.0,0.0,0.0,0.0,0.0,0.0,0.0,0.0,0.0,0.0,0.0,0.0,0.0,0.0,0.0,25,,,7.5,231.0,25.0,,,,,,,,,,2006
0.5,1.0,1.0,1.0,0.0,1.0,0.0,0.0,0.0,0.0,1.0,0.0,0.6,0.0,0.0,0.0,0.0,0.0,0.0,0.0,0.0,0.0,0.0,0.0,0.0,0.0,0.0,0.0,0.0,0.0,25,,,7.5,328.0,25.0,,,,,,,,,,2006
0.5,1.0,1.0,1.0,0.0,1.0,0.0,0.0,0.0,0.0,1.0,0.0,0.8,0.0,0.0,0.0,0.0,0.0,0.0,0.0,0.0,0.0,0.0,0.0,0.0,0.0,0.0,0.0,0.0,0.0,25,,,7.4,447.0,25.0,,,,,,,,,,2006
0.5,1.0,1.0,1.0,0.0,1.0,0.0,0.0,0.0,0.0,1.0,0.0,1.0,0.0,0.0,0.0,0.0,0.0,0.0,0.0,0.0,0.0,0.0,0.0,0.0,0.0,0.0,0.0,0.0,0.0,25,,,7.4,639.0,25.0,,,,,,,,,,2006
0.417,0.833,0.833,0.833,0.0,0.833,0.0,0.0,0.0,0.0,0.833,0.0,1.0,0.0,0.0,0.0,0.0,0.0,0.0,0.0,0.0,0.0,0.0,0.0,0.0,0.0,0.0,0.0,0.0,0.0,25,,,7.3,579.0,25.0,,,,,,177.0,,,,2006
0.357,0.714,0.714,0.714,0.0,0.714,0.0,0.0,0.0,0.0,0.714,0.0,1.0,0.0,0.0,0.0,0.0,0.0,0.0,0.0,0.0,0.0,0.0,0.0,0.0,0.0,0.0,0.0,0.0,0.0,25,,,7.3,577.0,25.0,,,,,,175.0,,,,2006
0.312,0.625,0.625,0.625,0.0,0.625,0.0,0.0,0.0,0.0,0.625,0.0,1.0,0.0,0.0,0.0,0.0,0.0,0.0,0.0,0.0,0.0,0.0,0.0,0.0,0.0,0.0,0.0,0.0,0.0,25,,,7.2,594.0,25.0,,,,,,174.0,,,,2006
0.278,0.556,0.556,0.556,0.0,0.556,0.0,0.0,0.0,0.0,0.556,0.0,1.0,0.0,0.0,0.0,0.0,0.0,0.0,0.0,0.0,0.0,0.0,0.0,0.0,0.0,0.0,0.0,0.0,0.0,25,,,7.2,597.0,25.0,,,,,,172.0,,,,2006
0.25,0.5,0.5,0.5,0.0,0.5,0.0,0.0,0.0,0.0,0.5,0.0,1.0,0.0,0.0,0.0,0.0,0.0,0.0,0.0,0.0,0.0,0.0,0.0,0.0,0.0,0.0,0.0,0.0,0.0,25,,,7.2,587.0,25.0,,,,,,171.0,,,,2006
1.0,1.0,1.0,1.0,0.0,1.0,0.0,0.0,0.0,0.0,1.0,0.0,0.0,0.0,0.0,0.0,0.0,0.0,0.0,0.0,0.0,0.0,0.0,0.0,0.0,0.0,0.0,0.0,0.0,0.0,26,,,7.1,472.0,25.0,,,,,,,,,,2012
1.0,1.0,1.0,1.0,0.0,0.0,0.0,0.0,0.0,0.0,1.0,0.0,0.0,0.0,0.0,1.0,0.0,0.0,0.0,0.0,0.0,0.0,0.0,0.0,0.0,0.0,0.0,0.0,0.0,0.0,26,,,7.0,578.0,25.0,,,,,,,,,,2012
1.0,1.0,1.0,1.0,0.0,0.0,0.0,0.0,0.0,0.0,1.0,0.0,0.0,0.0,0.0,0.0,0.0,0.0,0.0,0.0,0.0,0.0,0.0,0.0,0.0,0.0,0.0,0.0,0.0,0.0,26,,,7.0,536.0,25.0,,,,,,,,,,2012
1.0,1.0,1.0,1.0,1.0,0.0,0.0,0.0,0.0,0.0,1.0,0.0,0.0,0.0,0.0,0.0,0.0,0.0,0.0,0.0,0.0,0.0,0.0,0.0,0.0,0.0,0.0,0.0,0.0,0.0,26,,,5.9,682.0,25.0,,,,,,,,,,2012
1.0,1.0,1.0,1.0,0.0,0.0,0.0,0.0,0.0,1.0,1.0,0.0,0.0,0.0,0.0,0.0,0.0,0.0,0.0,0.0,0.0,0.0,0.0,0.0,0.0,0.0,0.0,0.0,0.0,0.0,26,,,6.5,626.0,25.0,,,,,,,,,,2012
1.0,1.0,1.0,1.0,0.0,0.0,0.0,0.0,0.0,0.0,1.0,0.0,0.0,1.0,0.0,0.0,0.0,0.0,0.0,0.0,0.0,0.0,0.0,0.0,0.0,0.0,0.0,0.0,0.0,0.0,26,,,6.9,472.0,25.0,,,,,,,,,,2012
1.0,1.0,1.0,1.0,0.0,1.0,1.0,0.0,0.0,0.0,1.0,0.0,0.0,0.0,0.0,0.0,0.0,0.0,0.0,0.0,0.0,0.0,0.0,0.0,0.0,0.0,0.0,0.0,0.0,0.0,28,,,7.1,,25.0,1005.0,,15.0,,,,,,,2008
1.0,1.0,1.0,1.0,0.0,1.0,0.0,0.0,0.0,0.0,1.0,0.0,0.0,0.0,0.0,0.0,0.0,0.0,0.0,0.0,0.0,0.0,0.0,0.0,0.0,0.0,0.0,0.0,0.0,0.0,28,,,7.1,,25.0,1303.0,,24.0,,,,,,,2008
1.0,1.0,1.0,1.0,0.0,1.0,0.0,0.0,0.0,1.0,1.0,0.0,0.0,0.0,0.0,0.0,0.0,0.0,0.0,0.0,0.0,0.0,0.0,0.0,0.0,0.0,0.0,0.0,0.0,0.0,28,,,6.6,,25.0,1234.0,,9.0,,,,,,,2008
1.0,1.0,1.0,1.0,0.0,1.0,0.0,0.0,0.0,0.0,1.0,0.0,1.0,0.0,0.0,0.0,0.0,0.0,0.0,0.0,0.0,0.0,0.0,0.0,0.0,0.0,0.0,0.0,0.0,0.0,28,,,6.9,,25.0,1469.0,,16.0,,,,,,,2008
1.0,1.0,0.0,1.0,0.0,1.0,0.0,0.0,0.0,1.0,1.0,0.0,0.0,0.0,0.0,0.0,0.0,0.0,0.0,0.0,0.0,0.0,0.0,0.0,0.0,0.0,0.0,0.0,0.0,0.0,29,,,6.4,,25.0,,1495.0,,8.0,36.0,157.0,,,,2010
1.0,1.0,0.0,1.0,0.0,1.0,0.0,0.0,0.0,1.0,1.0,0.0,0.0,0.0,0.0,0.0,1.0,0.0,0.0,0.0,0.0,0.0,0.0,0.0,0.0,0.0,0.0,0.0,0.0,0.0,29,,,5.8,,25.0,,1192.0,,4.0,37.0,,,,,2010
1.0,1.0,0.0,1.0,0.0,1.0,0.0,0.0,0.0,1.0,1.0,0.0,0.0,0.0,0.0,0.0,0.5,0.0,0.0,0.0,0.0,0.0,0.0,0.0,0.0,0.0,0.0,0.0,0.0,0.0,29,,,6.1,,25.0,,1025.0,,3.0,36.0,,,,,2010
1.0,1.0,0.0,1.0,0.0,1.0,0.0,0.0,0.0,1.0,1.0,0.0,0.0,0.0,0.0,0.0,0.8,0.0,0.0,0.0,0.0,0.0,0.0,0.0,0.0,0.0,0.0,0.0,0.0,0.0,29,,,5.9,,25.0,,1325.0,,5.0,38.0,,,,,2010
0.0,1.0,1.0,1.0,0.0,0.0,0.0,0.0,0.0,0.0,1.0,0.0,0.0,0.0,0.0,0.0,0.0,0.0,0.0,0.0,0.0,0.0,0.0,0.0,0.0,0.0,0.0,0.0,0.0,0.0,30,,,8.6,,25.0,,480.0,,15.0,,187.0,,,,2012
0.0,1.0,1.0,1.0,0.0,0.0,0.0,0.0,0.0,0.0,1.0,0.0,0.0,0.0,0.0,0.0,0.0,0.02,0.0,0.0,0.0,0.0,0.0,0.0,0.0,0.0,0.0,0.0,0.0,0.0,30,,,8.6,,25.0,,548.0,,17.0,,185.0,,,,2012
0.0,1.0,1.0,1.0,0.0,0.0,0.0,0.0,0.0,0.0,1.0,0.0,0.0,0.0,0.0,0.0,0.0,0.04,0.0,0.0,0.0,0.0,0.0,0.0,0.0,0.0,0.0,0.0,0.0,0.0,30,,,8.6,,25.0,,594.0,,18.0,,,,,,2012
0.0,1.0,1.0,1.0,0.0,0.0,0.0,0.0,0.0,0.0,1.0,0.0,0.0,0.0,0.0,0.0,0.0,0.05,0.0,0.0,0.0,0.0,0.0,0.0,0.0,0.0,0.0,0.0,0.0,0.0,30,,,8.6,,25.0,,615.0,,20.0,,,,,,2012
0.0,1.0,1.0,1.0,0.0,0.0,0.0,0.0,0.0,0.0,1.0,0.0,0.0,0.0,0.0,0.0,0.0,0.07,0.0,0.0,0.0,0.0,0.0,0.0,0.0,0.0,0.0,0.0,0.0,0.0,30,,,8.6,,25.0,,632.0,,19.0,,,,,,2012
0.0,1.0,1.0,1.0,0.0,0.0,0.0,0.0,0.0,0.0,1.0,0.0,0.0,0.0,0.0,0.0,0.0,0.1,0.0,0.0,0.0,0.0,0.0,0.0,0.0,0.0,0.0,0.0,0.0,0.0,30,,,8.6,,25.0,,602.0,,5.0,,,,,,2012
0.0,1.0,1.0,1.0,0.0,0.0,0.0,0.0,0.0,0.0,1.0,0.0,0.0,0.0,0.0,0.0,0.0,0.2,0.0,0.0,0.0,0.0,0.0,0.0,0.0,0.0,0.0,0.0,0.0,0.0,30,,,8.5,,25.0,,261.0,,2.0,,,,,,2012
0.0,1.0,1.0,1.0,0.0,0.0,0.0,0.0,0.0,0.0,1.0,0.0,0.0,0.0,0.0,0.0,0.0,0.5,0.0,0.0,0.0,0.0,0.0,0.0,0.0,0.0,0.0,0.0,0.0,0.0,30,,,8.3,,25.0,,,,,,,,,,2012
0.0,1.0,1.0,1.0,0.0,0.0,1.0,0.0,0.0,0.0,1.0,0.0,0.0,0.0,0.0,0.0,0.0,0.0,0.0,0.0,0.0,0.0,0.0,0.0,0.0,0.0,0.0,0.0,0.0,0.0,31,,,8.4,208.0,25.0,,478.0,,14.0,,189.0,,,,2013
0.0,1.0,1.0,1.0,0.0,0.0,1.0,0.0,0.0,0.0,1.0,0.0,0.0,0.0,0.0,0.0,0.0,0.03,0.0,0.0,0.0,0.0,0.0,0.0,0.0,0.0,0.0,0.0,0.0,0.0,31,,,8.4,192.0,25.0,,465.0,,18.0,,187.0,,,,2013
0.0,1.0,1.0,1.0,0.0,0.0,1.0,0.0,0.0,0.0,1.0,0.0,0.0,0.0,0.0,0.0,0.0,0.05,0.0,0.0,0.0,0.0,0.0,0.0,0.0,0.0,0.0,0.0,0.0,0.0,31,,,8.4,205.0,25.0,,475.0,,12.0,,,,,,2013
0.0,1.0,1.0,1.0,0.0,0.0,1.0,0.0,0.0,0.0,1.0,0.0,0.0,0.0,0.0,0.0,0.0,0.08,0.0,0.0,0.0,0.0,0.0,0.0,0.0,0.0,0.0,0.0,0.0,0.0,31,,,8.3,219.0,25.0,,425.0,,7.0,,,,,,2013
0.0,1.0,1.0,1.0,0.0,0.0,1.0,0.0,0.0,0.0,1.0,0.0,0.0,0.0,0.0,0.0,0.0,0.1,0.0,0.0,0.0,0.0,0.0,0.0,0.0,0.0,0.0,0.0,0.0,0.0,31,,,8.3,253.0,25.0,,470.0,,6.0,,,,,,2013
0.0,1.0,1.0,1.0,0.0,0.0,1.0,0.0,0.0,0.0,1.0,0.0,0.0,0.0,0.0,0.0,0.0,0.2,0.0,0.0,0.0,0.0,0.0,0.0,0.0,0.0,0.0,0.0,0.0,0.0,31,,,8.3,319.0,25.0,,368.0,,2.0,,,,,,2013
1.0,0.0,1.0,1.0,0.0,1.0,0.0,0.0,0.0,0.0,1.0,0.0,0.0,0.0,0.0,0.0,0.0,0.0,0.0,0.0,0.0,0.0,0.0,0.0,0.0,0.0,0.0,0.0,0.0,0.0,32,,,6.8,495.0,25.0,,,,,,,,,,2012
1.0,0.0,1.0,0.6,0.0,1.0,0.0,0.0,0.0,0.0,1.0,0.0,0.0,0.0,0.0,0.0,0.0,0.0,0.0,0.0,0.0,0.0,0.0,0.0,0.0,0.0,0.0,0.0,0.0,0.0,32,,,6.6,496.0,25.0,,,,,,,,,,2012
1.0,0.0,1.0,0.8,0.0,1.0,0.0,0.0,0.0,0.0,1.0,0.0,0.0,0.0,0.0,0.0,0.0,0.0,0.0,0.0,0.0,0.0,0.0,0.0,0.0,0.0,0.0,0.0,0.0,0.0,32,,,6.7,486.0,25.0,,,,,,,,,,2012
0.833,0.0,0.833,1.0,0.0,0.833,0.0,0.0,0.0,0.0,0.833,0.0,0.0,0.0,0.0,0.0,0.0,0.0,0.0,0.0,0.0,0.0,0.0,0.0,0.0,0.0,0.0,0.0,0.0,0.0,32,,,6.8,407.0,25.0,,,,,,,,,,2012
0.714,0.0,0.714,1.0,0.0,0.714,0.0,0.0,0.0,0.0,0.714,0.0,0.0,0.0,0.0,0.0,0.0,0.0,0.0,0.0,0.0,0.0,0.0,0.0,0.0,0.0,0.0,0.0,0.0,0.0,32,,,6.9,367.0,25.0,,,,,,,,,,2012
0.0,1.0,1.0,1.0,0.0,1.0,0.0,0.0,0.0,0.0,1.0,0.0,0.0,0.0,0.0,0.0,0.0,0.0,0.0,0.0,0.0,0.0,0.0,0.0,0.0,0.0,0.0,0.0,0.0,0.0,32,,,8.3,286.0,25.0,230.0,888.0,51.0,,,206.0,,,,2012
0.1,0.0,0.5,1.0,0.0,0.5,0.0,0.0,0.0,0.0,0.5,0.0,0.0,0.0,0.0,0.0,0.0,0.0,0.0,0.0,0.0,0.0,0.0,0.0,0.0,0.0,0.0,0.0,0.0,0.0,33,,,8.0,,25.0,,,,,,197.0,,,,2011
0.2,0.0,0.5,1.0,0.0,0.5,0.0,0.0,0.0,0.0,0.5,0.0,0.0,0.0,0.0,0.0,0.0,0.0,0.0,0.0,0.0,0.0,0.0,0.0,0.0,0.0,0.0,0.0,0.0,0.0,33,,,7.8,,25.0,,,,,,190.0,,,,2011
0.3,0.0,0.5,1.0,0.0,0.5,0.0,0.0,0.0,0.0,0.5,0.0,0.0,0.0,0.0,0.0,0.0,0.0,0.0,0.0,0.0,0.0,0.0,0.0,0.0,0.0,0.0,0.0,0.0,0.0,33,,,7.5,,25.0,,,,,,185.0,,,,2011
0.4,0.0,0.5,1.0,0.0,0.5,0.0,0.0,0.0,0.0,0.5,0.0,0.0,0.0,0.0,0.0,0.0,0.0,0.0,0.0,0.0,0.0,0.0,0.0,0.0,0.0,0.0,0.0,0.0,0.0,33,,,7.3,,25.0,,,,,,179.0,,,,2011
0.6,0.0,0.5,1.0,0.0,0.5,0.0,0.0,0.0,0.0,0.5,0.0,0.0,0.0,0.0,0.0,0.0,0.0,0.0,0.0,0.0,0.0,0.0,0.0,0.0,0.0,0.0,0.0,0.0,0.0,33,,,6.9,,25.0,,,,,,,,,,2011
0.5,0.0,0.5,1.0,0.0,0.5,0.0,0.0,0.0,0.0,0.5,0.0,0.0,0.0,0.0,0.0,0.0,0.0,0.0,0.0,0.0,0.0,0.0,0.0,0.0,0.0,0.0,0.0,0.0,0.0,33,,,7.1,,25.0,,,,,,,,,,2011
1.0,0.0,1.0,1.0,0.0,1.0,0.0,0.0,0.0,1.0,1.0,0.0,0.0,0.0,0.0,0.0,0.0,0.0,0.0,0.0,0.0,0.0,0.0,0.0,0.0,0.0,0.0,0.0,0.0,0.0,34,,,6.3,,25.0,,1219.0,,,,,,,,2011
1.0,0.0,0.667,0.889,0.0,0.0,0.0,0.0,0.0,1.0,0.889,0.0,0.0,0.0,0.0,0.0,0.0,0.0,0.0,0.0,0.0,0.0,0.0,0.0,0.0,0.0,0.0,0.0,0.0,0.0,35,,,5.9,516.0,25.0,980.0,1326.0,,7.0,145.0,131.0,,,,2015
1.0,0.0,0.667,0.889,0.0,0.0,0.0,0.0,0.0,1.0,0.889,0.0,0.0,0.0,0.0,0.0,0.0,0.0,0.0,0.0,0.0,0.0,0.0,0.0,0.0,0.0,0.0,0.0,0.0,0.0,35,,,5.9,516.0,25.0,980.0,1326.0,,7.0,145.0,131.0,,,,2015
1.0,0.0,1.0,1.0,0.0,0.0,0.0,0.0,0.0,1.0,1.0,0.0,0.0,0.0,0.0,0.0,0.0,0.0,0.0,0.0,0.0,0.0,0.0,0.0,0.0,0.0,0.0,0.0,0.0,0.0,35,,,6.1,516.0,25.0,1074.0,1617.0,,8.0,146.0,137.0,,,,2015
1.0,0.0,0.0,1.0,0.0,0.0,0.0,0.0,0.0,1.0,1.0,0.0,0.0,0.0,0.0,0.0,0.0,0.0,0.0,0.0,0.0,0.0,0.0,0.0,0.0,0.0,0.0,0.0,0.0,0.0,35,,,5.7,537.0,25.0,300.0,536.0,,0.85,108.0,122.0,,,,2015
