Repository: vahid2364/DataScribe_DeepTabularLearning

# DataScribe Deep Tabular Learning

This repository provides the code, data, and documentation for the paper:

**[Decoding Non-Linearity and Complexity: Deep Tabular Learning Approaches for Materials Science](https://arxiv.org/abs/2411.18717)**  
*Vahid Attari, Raymundo Arroyave*  
Department of Materials Science & Engineering, Texas A&M University.
   <a href="https://youtu.be/mSeamv819hI" target="_blank">
         alt="Watch the demo on YouTube"
         style="border:2px solid black; border-radius:6px;">
   </a>
   <em>Click the image to watch a video demonstration of DataScribe GUI for training an encoder-decoder model on HEA data on YouTube.</em>
<div align="center">
</div>

---

File: datasets/BorgHEA-DATA/ED_regression_FDN/Borg_df_updated.csv (part 2 of 7)
Al,Co,Fe,Ni,Si,Cr,Mn,Nb,Mo,Ti,Cu,C,V,Zr,B,Nd,Y,Sn,Li,Mg,Zn,Sc,Ta,Hf,W,Re,Ca,Pd,Ga,Ag,IDENTIFIER: Reference ID,PROPERTY: grain size ($\mu$m),PROPERTY: Exp. Density (g/cm$^3$),PROPERTY: Calculated Density (g/cm$^3$),PROPERTY: HV,PROPERTY: Test temperature ($^\circ$C),PROPERTY: YS (MPa),PROPERTY: UTS (MPa),PROPERTY: Elongation (%),PROPERTY: Elongation plastic (%),PROPERTY: Exp. Young modulus (GPa),PROPERTY: Calculated Young modulus (GPa),PROPERTY: O content (wppm),PROPERTY: N content (wppm),PROPERTY: C content (wppm),REFERENCE: year
1.0,0.0,0.0,0.0,0.0,0.0,0.0,0.0,0.0,0.0,0.062,0.0,0.0,0.0,0.0,0.0,0.0,0.0,0.062,0.062,0.062,0.0,0.0,0.0,0.0,0.0,0.0,0.0,0.0,0.0,36,,,2.9,,25.0,488.0,879.0,17.0,,,,,,,2015
1.0,0.0,0.0,0.0,0.0,0.0,0.0,0.0,0.0,0.0,0.0,0.0,0.0,0.0,0.0,0.0,0.0,0.062,0.062,0.062,0.062,0.0,0.0,0.0,0.0,0.0,0.0,0.0,0.0,0.0,36,,,3.0,,25.0,415.0,836.0,16.0,,,,,,,2015
1.0,0.0,0.0,0.0,0.0,0.0,0.0,0.0,0.0,0.0,0.2,0.0,0.0,0.0,0.0,0.0,0.0,0.0,0.5,1.0,0.5,0.0,0.0,0.0,0.0,0.0,0.0,0.0,0.0,0.0,36,,,2.7,,25.0,,,,,,,,,,2015
1.0,0.0,0.0,0.0,0.0,0.0,0.0,0.0,0.0,0.0,0.5,0.0,0.0,0.0,0.0,0.0,0.0,0.2,0.5,1.0,0.0,0.0,0.0,0.0,0.0,0.0,0.0,0.0,0.0,0.0,36,,,3.0,,25.0,,,,,,,,,,2015
1.0,0.0,0.0,0.0,0.0,0.0,0.0,0.0,0.0,0.0,0.0,0.0,0.0,0.0,0.0,0.0,0.0,0.2,0.5,1.0,0.5,0.0,0.0,0.0,0.0,0.0,0.0,0.0,0.0,0.0,36,,,2.9,,25.0,546.0,546.0,,,,,,,,2015
1.0,0.0,0.0,0.0,0.0,0.0,0.0,0.0,0.0,0.0,0.0,0.0,0.0,0.0,0.0,0.0,0.0,1.0,1.0,1.0,1.0,0.0,0.0,0.0,0.0,0.0,0.0,0.0,0.0,0.0,36,,,3.9,,25.0,600.0,615.0,1.0,,,,,,,2015
0.667,0.0,0.0,0.0,0.0,0.0,0.0,0.0,0.0,1.0,0.0,0.0,0.0,0.0,0.0,0.0,0.0,0.0,0.667,0.333,0.0,0.667,0.0,0.0,0.0,0.0,0.0,0.0,0.0,0.0,38,,,2.7,591.0,25.0,,,,,,,,,,2014
0.214,0.0,0.0,0.0,0.0,0.0,0.0,0.714,0.0,1.0,0.0,0.0,0.143,0.929,0.0,0.0,0.0,0.0,0.0,0.0,0.0,0.0,0.571,0.0,0.0,0.0,0.0,0.0,0.0,0.0,39,180.0,,7.7,500.0,25.0,1965.0,2061.0,5.0,,,107.0,,,,2014
0.214,0.0,0.0,0.0,0.0,0.0,0.0,0.714,0.0,1.0,0.0,0.0,0.143,0.929,0.0,0.0,0.0,0.0,0.0,0.0,0.0,0.0,0.571,0.0,0.0,0.0,0.0,0.0,0.0,0.0,39,,,7.7,,800.0,678.0,693.0,50.0,,,107.0,,,,2014
0.214,0.0,0.0,0.0,0.0,0.0,0.0,0.714,0.0,1.0,0.0,0.0,0.143,0.929,0.0,0.0,0.0,0.0,0.0,0.0,0.0,0.0,0.571,0.0,0.0,0.0,0.0,0.0,0.0,0.0,39,,,7.7,,1000.0,166.0,189.0,50.0,,,107.0,,,,2014
0.214,0.0,0.0,0.0,0.0,0.0,0.0,0.714,0.0,1.0,0.0,0.0,0.0,0.929,0.0,0.0,0.0,0.0,0.0,0.0,0.0,0.0,0.714,0.0,0.0,0.0,0.0,0.0,0.0,0.0,39,200.0,,8.1,490.0,25.0,1965.0,2054.0,5.0,,,110.0,,,,2014
0.214,0.0,0.0,0.0,0.0,0.0,0.0,0.714,0.0,1.0,0.0,0.0,0.0,0.929,0.0,0.0,0.0,0.0,0.0,0.0,0.0,0.0,0.714,0.0,0.0,0.0,0.0,0.0,0.0,0.0,39,,,8.1,,800.0,362.0,397.0,50.0,,,110.0,,,,2014
0.214,0.0,0.0,0.0,0.0,0.0,0.0,0.714,0.0,1.0,0.0,0.0,0.0,0.929,0.0,0.0,0.0,0.0,0.0,0.0,0.0,0.0,0.714,0.0,0.0,0.0,0.0,0.0,0.0,0.0,39,,,8.1,,1000.0,236.0,247.0,50.0,,,110.0,,,,2014
0.4,0.0,0.0,0.0,0.0,0.0,0.0,1.0,0.0,1.0,0.0,0.0,0.0,1.0,0.0,0.0,0.0,0.0,0.0,0.0,0.0,0.0,1.0,0.6,0.0,0.0,0.0,0.0,0.0,0.0,39,140.0,,9.1,500.0,25.0,1841.0,2269.0,10.0,,,107.0,,,,2014
0.4,0.0,0.0,0.0,0.0,0.0,0.0,1.0,0.0,1.0,0.0,0.0,0.0,1.0,0.0,0.0,0.0,0.0,0.0,0.0,0.0,0.0,1.0,0.6,0.0,0.0,0.0,0.0,0.0,0.0,39,,,9.1,,800.0,796.0,834.0,50.0,,,107.0,,,,2014
0.4,0.0,0.0,0.0,0.0,0.0,0.0,1.0,0.0,1.0,0.0,0.0,0.0,1.0,0.0,0.0,0.0,0.0,0.0,0.0,0.0,0.0,1.0,0.6,0.0,0.0,0.0,0.0,0.0,0.0,39,,,9.1,,1000.0,298.0,455.0,50.0,,,107.0,,,,2014
0.333,0.0,0.0,0.0,0.0,0.0,0.0,0.667,0.0,1.0,0.0,0.0,0.133,0.667,0.0,0.0,0.0,0.0,0.0,0.0,0.0,0.0,0.533,0.0,0.0,0.0,0.0,0.0,0.0,0.0,39,100.0,,7.6,530.0,25.0,2035.0,2105.0,5.0,,,109.0,,,,2014
0.333,0.0,0.0,0.0,0.0,0.0,0.0,0.667,0.0,1.0,0.0,0.0,0.133,0.667,0.0,0.0,0.0,0.0,0.0,0.0,0.0,0.0,0.533,0.0,0.0,0.0,0.0,0.0,0.0,0.0,39,,,7.6,,800.0,796.0,851.0,50.0,,,109.0,,,,2014
0.333,0.0,0.0,0.0,0.0,0.0,0.0,0.667,0.0,1.0,0.0,0.0,0.133,0.667,0.0,0.0,0.0,0.0,0.0,0.0,0.0,0.0,0.533,0.0,0.0,0.0,0.0,0.0,0.0,0.0,39,,,7.6,,1000.0,220.0,225.0,50.0,,,109.0,,,,2014
1.0,0.0,0.0,0.0,0.0,0.0,0.0,1.0,0.5,1.0,0.0,0.0,0.0,1.0,0.0,0.0,0.0,0.0,0.0,0.0,0.0,0.0,0.5,0.0,0.0,0.0,0.0,0.0,0.0,0.0,39,75.0,,7.1,591.0,25.0,2000.0,2368.0,10.0,,,,,,,2014
1.0,0.0,0.0,0.0,0.0,0.0,0.0,1.0,0.5,1.0,0.0,0.0,0.0,1.0,0.0,0.0,0.0,0.0,0.0,0.0,0.0,0.0,0.5,0.0,0.0,0.0,0.0,0.0,0.0,0.0,39,,,7.1,,800.0,1597.0,1810.0,11.0,,,,,,,2014
1.0,0.0,0.0,0.0,0.0,0.0,0.0,1.0,0.5,1.0,0.0,0.0,0.0,1.0,0.0,0.0,0.0,0.0,0.0,0.0,0.0,0.0,0.5,0.0,0.0,0.0,0.0,0.0,0.0,0.0,39,,,7.1,,1000.0,745.0,772.0,50.0,,,,,,,2014
1.0,0.0,0.0,0.0,0.0,0.0,0.0,1.0,0.5,1.0,0.0,0.0,0.0,1.0,0.0,0.0,0.0,0.0,0.0,0.0,0.0,0.0,0.5,0.0,0.0,0.0,0.0,0.0,0.0,0.0,39,,,7.1,,1200.0,250.0,,50.0,,,,,,,2014
0.667,0.0,0.0,0.0,0.0,0.0,0.0,1.0,0.0,1.0,0.0,0.0,0.0,0.333,0.0,0.0,0.0,0.0,0.0,0.0,0.0,0.0,0.333,0.0,0.0,0.0,0.0,0.0,0.0,0.0,39,2000.0,,6.8,408.0,25.0,1280.0,1367.0,4.0,,,105.0,,,,2014
0.667,0.0,0.0,0.0,0.0,0.0,0.0,1.0,0.0,1.0,0.0,0.0,0.0,0.333,0.0,0.0,0.0,0.0,0.0,0.0,0.0,0.0,0.333,0.0,0.0,0.0,0.0,0.0,0.0,0.0,39,,,6.8,,800.0,728.0,1000.0,12.0,,,105.0,,,,2014
0.667,0.0,0.0,0.0,0.0,0.0,0.0,1.0,0.0,1.0,0.0,0.0,0.0,0.333,0.0,0.0,0.0,0.0,0.0,0.0,0.0,0.0,0.333,0.0,0.0,0.0,0.0,0.0,0.0,0.0,39,,,6.8,,1000.0,403.0,415.0,50.0,,,105.0,,,,2014
0.3,0.0,0.0,0.0,0.0,0.0,0.0,1.0,0.0,1.0,0.0,0.0,0.0,1.0,0.0,0.0,0.0,0.0,0.0,0.0,0.0,0.0,1.0,1.0,0.0,0.0,0.0,0.0,0.0,0.0,40,105.0,,9.5,353.0,25.0,1188.0,,50.0,,63.0,105.0,,,,2015
0.5,0.0,0.0,0.0,0.0,0.0,0.0,1.0,0.0,1.0,0.0,0.0,0.0,1.0,0.0,0.0,0.0,0.0,0.0,0.0,0.0,0.0,1.0,1.0,0.0,0.0,0.0,0.0,0.0,0.0,40,86.0,,9.3,396.0,25.0,1302.0,,46.0,,97.0,104.0,,,,2015
0.75,0.0,0.0,0.0,0.0,0.0,0.0,1.0,0.0,1.0,0.0,0.0,0.0,1.0,0.0,0.0,0.0,0.0,0.0,0.0,0.0,0.0,1.0,1.0,0.0,0.0,0.0,0.0,0.0,0.0,40,89.0,,9.1,427.0,25.0,1415.0,2050.0,30.0,,102.0,103.0,,,,2015
1.0,0.0,0.0,0.0,0.0,0.0,0.0,1.0,0.0,1.0,0.0,0.0,0.0,1.0,0.0,0.0,0.0,0.0,0.0,0.0,0.0,0.0,1.0,1.0,0.0,0.0,0.0,0.0,0.0,0.0,40,92.0,,8.9,441.0,25.0,1489.0,1900.0,21.0,,103.0,,,,,2015
0.0,0.0,0.0,0.0,0.0,0.0,0.0,1.0,0.0,1.0,0.0,0.0,0.0,1.0,0.0,0.0,0.0,0.0,0.0,0.0,0.0,0.0,1.0,1.0,0.0,0.0,0.0,0.0,0.0,0.0,40,120.0,,9.9,295.0,25.0,1073.0,,50.0,,55.0,107.0,,,,2015
0.25,0.0,0.0,0.0,0.0,0.0,0.0,1.0,1.0,1.0,0.0,0.0,1.0,0.0,0.0,0.0,0.0,0.0,0.0,0.0,0.0,0.0,0.0,0.0,0.0,0.0,0.0,0.0,0.0,0.0,41,,,7.1,460.0,25.0,1250.0,1500.0,13.0,,,161.0,,,,2014
0.5,0.0,0.0,0.0,0.0,0.0,0.0,1.0,1.0,1.0,0.0,0.0,1.0,0.0,0.0,0.0,0.0,0.0,0.0,0.0,0.0,0.0,0.0,0.0,0.0,0.0,0.0,0.0,0.0,0.0,41,,,6.8,487.0,25.0,1625.0,1800.0,11.0,,,156.0,,,,2014
0.75,0.0,0.0,0.0,0.0,0.0,0.0,1.0,1.0,1.0,0.0,0.0,1.0,0.0,0.0,0.0,0.0,0.0,0.0,0.0,0.0,0.0,0.0,0.0,0.0,0.0,0.0,0.0,0.0,0.0,41,,,6.6,517.0,25.0,1260.0,1300.0,8.0,,,151.0,,,,2014
1.0,0.0,0.0,0.0,0.0,0.0,0.0,1.0,1.0,1.0,0.0,0.0,1.0,0.0,0.0,0.0,0.0,0.0,0.0,0.0,0.0,0.0,0.0,0.0,0.0,0.0,0.0,0.0,0.0,0.0,41,,,6.4,537.0,25.0,1375.0,1400.0,3.0,,,147.0,,,,2014
0.0,0.0,0.0,0.0,0.0,0.0,0.0,1.0,1.0,1.0,0.0,0.0,1.0,0.0,0.0,0.0,0.0,0.0,0.0,0.0,0.0,0.0,0.0,0.0,0.0,0.0,0.0,0.0,0.0,0.0,41,,,7.3,441.0,25.0,1200.0,2050.0,26.0,,,167.0,,,,2014
0.25,0.0,0.0,0.0,0.0,0.0,0.0,1.0,0.0,1.0,0.0,0.0,1.0,0.0,0.0,0.0,0.0,0.0,0.0,0.0,0.0,0.0,1.0,0.0,0.0,0.0,0.0,0.0,0.0,0.0,42,,,8.8,,25.0,1330.0,,,,,130.0,,,,2012
0.5,0.0,0.0,0.0,0.0,0.0,0.0,1.0,0.0,1.0,0.0,0.0,1.0,0.0,0.0,0.0,0.0,0.0,0.0,0.0,0.0,0.0,1.0,0.0,0.0,0.0,0.0,0.0,0.0,0.0,42,,,8.5,,25.0,1014.0,,,,,127.0,,,,2012
1.0,0.0,0.0,0.0,0.0,0.0,0.0,1.0,0.0,1.0,0.0,0.0,1.0,0.0,0.0,0.0,0.0,0.0,0.0,0.0,0.0,0.0,1.0,0.0,0.0,0.0,0.0,0.0,0.0,0.0,42,,,7.9,,25.0,993.0,,,,,122.0,,,,2012
0.0,0.0,0.0,0.0,0.0,0.0,0.0,1.0,0.0,1.0,0.0,0.0,1.0,0.0,0.0,0.0,0.0,0.0,0.0,0.0,0.0,0.0,1.0,0.0,0.0,0.0,0.0,0.0,0.0,0.0,42,,,9.2,,25.0,1092.0,,,,,134.0,,,,2012
1.0,0.0,0.0,0.0,0.0,0.0,0.0,1.0,0.0,1.0,0.0,0.0,1.0,0.0,0.0,0.0,0.0,0.0,0.0,0.0,0.0,0.0,0.0,0.0,0.0,0.0,0.0,0.0,0.0,0.0,43,350.0,,5.5,448.0,25.0,1020.0,1318.0,,5.0,,104.0,,,,2015
1.0,0.0,0.0,0.0,0.0,0.0,0.0,1.0,0.0,1.0,0.0,0.0,1.0,0.0,0.0,0.0,0.0,0.0,0.0,0.0,0.0,0.0,0.0,0.0,0.0,0.0,0.0,0.0,0.0,0.0,43,,,5.5,,600.0,810.0,1050.0,,12.0,,104.0,,,,2015
1.0,0.0,0.0,0.0,0.0,0.0,0.0,1.0,0.0,1.0,0.0,0.0,1.0,0.0,0.0,0.0,0.0,0.0,0.0,0.0,0.0,0.0,0.0,0.0,0.0,0.0,0.0,0.0,0.0,0.0,43,,,5.5,,800.0,685.0,,,50.0,,104.0,,,,2015
1.0,0.0,0.0,0.0,0.0,0.0,0.0,1.0,0.0,1.0,0.0,0.0,1.0,0.0,0.0,0.0,0.0,0.0,0.0,0.0,0.0,0.0,0.0,0.0,0.0,0.0,0.0,0.0,0.0,0.0,43,,,5.5,,1000.0,158.0,,,50.0,,104.0,,,,2015
0.0,0.0,0.0,0.0,0.0,1.0,0.0,1.0,0.5,1.0,0.0,0.0,0.0,1.0,0.0,0.0,0.0,0.0,0.0,0.0,0.0,0.0,0.5,0.0,0.0,0.0,0.0,0.0,0.0,0.0,44,,,8.0,540.0,25.0,1595.0,2046.0,5.0,,,,,,,2011
0.0,0.0,0.0,0.0,0.0,1.0,0.0,1.0,0.5,1.0,0.0,0.0,0.0,1.0,0.0,0.0,0.0,0.0,0.0,0.0,0.0,0.0,0.5,0.0,0.0,0.0,0.0,0.0,0.0,0.0,44,,,8.0,,800.0,983.0,1100.0,5.5,,,,,,,2011
0.0,0.0,0.0,0.0,0.0,1.0,0.0,1.0,0.5,1.0,0.0,0.0,0.0,1.0,0.0,0.0,0.0,0.0,0.0,0.0,0.0,0.0,0.5,0.0,0.0,0.0,0.0,0.0,0.0,0.0,44,,,8.0,,1000.0,546.0,630.0,50.0,,,,,,,2011
0.0,0.0,0.0,0.0,0.0,1.0,0.0,1.0,0.5,1.0,0.0,0.0,0.0,1.0,0.0,0.0,0.0,0.0,0.0,0.0,0.0,0.0,0.5,0.0,0.0,0.0,0.0,0.0,0.0,0.0,44,,,8.0,,1200.0,170.0,190.0,50.0,,,,,,,2011
0.0,0.0,0.0,0.0,0.0,1.0,0.0,1.0,0.0,1.0,0.0,0.0,1.0,1.0,0.0,0.0,0.0,0.0,0.0,0.0,0.0,0.0,0.0,0.0,0.0,0.0,0.0,0.0,0.0,0.0,45,,,6.6,482.0,25.0,1298.0,,3.0,,,,,,,2013
0.0,0.0,0.0,0.0,0.0,1.0,0.0,1.0,0.0,1.0,0.0,0.0,1.0,1.0,0.0,0.0,0.0,0.0,0.0,0.0,0.0,0.0,0.0,0.0,0.0,0.0,0.0,0.0,0.0,0.0,45,,,6.6,,600.0,1230.0,,10.0,,,,,,,2013
0.0,0.0,0.0,0.0,0.0,1.0,0.0,1.0,0.0,1.0,0.0,0.0,1.0,1.0,0.0,0.0,0.0,0.0,0.0,0.0,0.0,0.0,0.0,0.0,0.0,0.0,0.0,0.0,0.0,0.0,45,,,6.6,,800.0,615.0,,50.0,,,,,,,2013
0.0,0.0,0.0,0.0,0.0,1.0,0.0,1.0,0.0,1.0,0.0,0.0,1.0,1.0,0.0,0.0,0.0,0.0,0.0,0.0,0.0,0.0,0.0,0.0,0.0,0.0,0.0,0.0,0.0,0.0,45,,,6.6,,1000.0,259.0,,50.0,,,,,,,2013
0.0,0.0,0.0,0.0,0.0,1.0,0.0,1.0,0.0,1.0,0.0,0.0,0.0,1.0,0.0,0.0,0.0,0.0,0.0,0.0,0.0,0.0,0.0,0.0,0.0,0.0,0.0,0.0,0.0,0.0,45,,,6.6,418.0,25.0,1260.0,,6.0,,,,,,,2013
0.0,0.0,0.0,0.0,0.0,1.0,0.0,1.0,0.0,1.0,0.0,0.0,0.0,1.0,0.0,0.0,0.0,0.0,0.0,0.0,0.0,0.0,0.0,0.0,0.0,0.0,0.0,0.0,0.0,0.0,45,,,6.6,,600.0,1035.0,,50.0,,,,,,,2013
0.0,0.0,0.0,0.0,0.0,1.0,0.0,1.0,0.0,1.0,0.0,0.0,0.0,1.0,0.0,0.0,0.0,0.0,0.0,0.0,0.0,0.0,0.0,0.0,0.0,0.0,0.0,0.0,0.0,0.0,45,,,6.6,,800.0,300.0,,50.0,,,,,,,2013
0.0,0.0,0.0,0.0,0.0,1.0,0.0,1.0,0.0,1.0,0.0,0.0,0.0,1.0,0.0,0.0,0.0,0.0,0.0,0.0,0.0,0.0,0.0,0.0,0.0,0.0,0.0,0.0,0.0,0.0,45,,,6.6,,1000.0,115.0,,50.0,,,,,,,2013
0.0,0.0,0.0,0.0,0.0,0.0,0.0,0.5,0.0,0.5,0.0,0.0,1.0,0.5,0.0,0.0,0.0,0.0,0.0,0.0,0.0,0.0,0.0,0.0,0.0,0.0,0.0,0.0,0.0,0.0,45,550.0,,6.4,304.0,25.0,918.0,,50.0,,,105.0,,,,2013
0.0,0.0,0.0,0.0,0.0,0.0,0.0,0.5,0.0,0.5,0.0,0.0,1.0,0.5,0.0,0.0,0.0,0.0,0.0,0.0,0.0,0.0,0.0,0.0,0.0,0.0,0.0,0.0,0.0,0.0,45,,,6.4,,600.0,571.0,,50.0,,,105.0,,,,2013
0.0,0.0,0.0,0.0,0.0,0.0,0.0,0.5,0.0,0.5,0.0,0.0,1.0,0.5,0.0,0.0,0.0,0.0,0.0,0.0,0.0,0.0,0.0,0.0,0.0,0.0,0.0,0.0,0.0,0.0,45,,,6.4,,800.0,240.0,,50.0,,,105.0,,,,2013
0.0,0.0,0.0,0.0,0.0,0.0,0.0,0.5,0.0,0.5,0.0,0.0,1.0,0.5,0.0,0.0,0.0,0.0,0.0,0.0,0.0,0.0,0.0,0.0,0.0,0.0,0.0,0.0,0.0,0.0,45,,,6.4,,1000.0,72.0,,50.0,,,105.0,,,,2013
0.0,0.0,0.0,0.0,0.0,0.0,0.0,1.0,0.0,1.0,0.0,0.0,1.0,1.0,0.0,0.0,0.0,0.0,0.0,0.0,0.0,0.0,0.0,0.0,0.0,0.0,0.0,0.0,0.0,0.0,45,550.0,,6.5,335.0,25.0,1105.0,,50.0,,,100.0,,,,2013
0.0,0.0,0.0,0.0,0.0,0.0,0.0,1.0,0.0,1.0,0.0,0.0,1.0,1.0,0.0,0.0,0.0,0.0,0.0,0.0,0.0,0.0,0.0,0.0,0.0,0.0,0.0,0.0,0.0,0.0,45,,,6.5,,600.0,834.0,,50.0,,,100.0,,,,2013
0.0,0.0,0.0,0.0,0.0,0.0,0.0,1.0,0.0,1.0,0.0,0.0,1.0,1.0,0.0,0.0,0.0,0.0,0.0,0.0,0.0,0.0,0.0,0.0,0.0,0.0,0.0,0.0,0.0,0.0,45,,,6.5,,800.0,187.0,,50.0,,,100.0,,,,2013
0.0,0.0,0.0,0.0,0.0,0.0,0.0,1.0,0.0,1.0,0.0,0.0,1.0,1.0,0.0,0.0,0.0,0.0,0.0,0.0,0.0,0.0,0.0,0.0,0.0,0.0,0.0,0.0,0.0,0.0,45,,,6.5,,1000.0,58.0,,50.0,,,100.0,,,,2013
0.0,0.0,0.0,0.0,0.0,0.0,0.0,1.0,0.5,1.0,0.0,0.0,0.0,1.0,0.0,0.0,0.0,0.0,0.0,0.0,0.0,0.0,0.0,0.5,0.0,0.0,0.0,0.0,0.0,0.0,47,,,7.9,,25.0,1176.0,1538.0,,,,115.0,,,,2016
0.0,0.0,0.0,0.0,0.0,0.0,0.0,1.0,0.5,1.0,0.0,0.1,0.0,1.0,0.0,0.0,0.0,0.0,0.0,0.0,0.0,0.0,0.0,0.5,0.0,0.0,0.0,0.0,0.0,0.0,47,,,7.8,,25.0,1183.0,2139.0,38.0,,,,,,,2016
0.0,0.0,0.0,0.0,0.0,0.0,0.0,1.0,0.5,1.0,0.0,0.3,0.0,1.0,0.0,0.0,0.0,0.0,0.0,0.0,0.0,0.0,0.0,0.5,0.0,0.0,0.0,0.0,0.0,0.0,47,,,7.7,,25.0,1201.0,1965.0,33.0,,,,,,,2016
0.0,0.0,0.0,0.0,0.0,0.0,0.0,1.0,0.25,1.0,0.0,0.0,0.0,1.0,0.0,0.0,0.0,0.0,0.0,0.0,0.0,0.0,1.0,1.0,0.0,0.0,0.0,0.0,0.0,0.0,48,,,9.9,395.0,25.0,1112.0,,50.0,,96.0,115.0,,,,2016
0.0,0.0,0.0,0.0,0.0,0.0,0.0,1.0,0.5,1.0,0.0,0.0,0.0,1.0,0.0,0.0,0.0,0.0,0.0,0.0,0.0,0.0,1.0,1.0,0.0,0.0,0.0,0.0,0.0,0.0,48,,,9.9,480.0,25.0,1317.0,,50.0,,102.0,123.0,,,,2016
0.0,0.0,0.0,0.0,0.0,0.0,0.0,1.0,0.75,1.0,0.0,0.0,0.0,1.0,0.0,0.0,0.0,0.0,0.0,0.0,0.0,0.0,1.0,1.0,0.0,0.0,0.0,0.0,0.0,0.0,48,,,9.9,492.0,25.0,1373.0,,50.0,,109.0,130.0,,,,2016
0.0,0.0,0.0,0.0,0.0,0.0,0.0,1.0,1.0,1.0,0.0,0.0,0.0,1.0,0.0,0.0,0.0,0.0,0.0,0.0,0.0,0.0,1.0,1.0,0.0,0.0,0.0,0.0,0.0,0.0,48,,,9.9,505.0,25.0,1512.0,1800.0,12.0,,115.0,137.0,,,,2016
0.0,0.0,0.0,0.0,0.0,0.0,0.0,1.0,0.0,1.0,0.0,0.0,0.0,1.0,0.0,0.0,0.0,0.0,0.0,0.0,0.0,0.0,1.0,1.0,0.0,0.0,0.0,0.0,0.0,0.0,48,,,9.9,335.0,25.0,1015.0,,50.0,,85.0,107.0,,,,2016
0.0,0.0,0.0,0.0,0.0,0.0,0.0,1.0,1.0,1.0,0.0,0.0,0.0,1.0,0.0,0.0,0.0,0.0,0.0,0.0,0.0,0.0,1.0,1.0,0.0,0.0,0.0,0.0,0.0,0.0,49,,,9.9,505.0,25.0,1512.0,,12.0,,,137.0,,,,2015
0.0,0.0,0.0,0.0,0.0,0.0,0.0,1.0,1.0,1.0,0.0,0.0,0.0,1.0,0.0,0.0,0.0,0.0,0.0,0.0,0.0,0.0,1.0,1.0,0.0,0.0,0.0,0.0,0.0,0.0,49,,,9.9,,800.0,1007.0,,23.0,,,137.0,,,,2015
0.0,0.0,0.0,0.0,0.0,0.0,0.0,1.0,1.0,1.0,0.0,0.0,0.0,1.0,0.0,0.0,0.0,0.0,0.0,0.0,0.0,0.0,1.0,1.0,0.0,0.0,0.0,0.0,0.0,0.0,49,,,9.9,,1000.0,814.0,,30.0,,,137.0,,,,2015
0.0,0.0,0.0,0.0,0.0,0.0,0.0,1.0,1.0,1.0,0.0,0.0,0.0,1.0,0.0,0.0,0.0,0.0,0.0,0.0,0.0,0.0,1.0,1.0,0.0,0.0,0.0,0.0,0.0,0.0,49,,,9.9,,1200.0,556.0,,30.0,,,137.0,,,,2015
0.0,0.0,0.0,0.0,0.0,0.0,0.0,0.0,1.0,1.0,0.0,0.0,0.0,1.0,0.0,0.0,0.0,0.0,0.0,0.0,0.0,0.0,1.0,1.0,0.0,0.0,0.0,0.0,0.0,0.0,49,,,10.2,542.0,25.0,1600.0,1743.0,4.0,,,143.0,,,,2015
0.0,0.0,0.0,0.0,0.0,0.0,0.0,0.0,1.0,1.0,0.0,0.0,0.0,1.0,0.0,0.0,0.0,0.0,0.0,0.0,0.0,0.0,1.0,1.0,0.0,0.0,0.0,0.0,0.0,0.0,49,,,10.2,,800.0,1045.0,1446.0,19.0,,,143.0,,,,2015
0.0,0.0,0.0,0.0,0.0,0.0,0.0,0.0,1.0,1.0,0.0,0.0,0.0,1.0,0.0,0.0,0.0,0.0,0.0,0.0,0.0,0.0,1.0,1.0,0.0,0.0,0.0,0.0,0.0,0.0,49,,,10.2,,1000.0,855.0,,30.0,,,143.0,,,,2015
0.0,0.0,0.0,0.0,0.0,0.0,0.0,0.0,1.0,1.0,0.0,0.0,0.0,1.0,0.0,0.0,0.0,0.0,0.0,0.0,0.0,0.0,1.0,1.0,0.0,0.0,0.0,0.0,0.0,0.0,49,,,10.2,,1200.0,404.0,,30.0,,,143.0,,,,2015
0.0,0.0,0.0,0.0,0.0,0.0,0.0,1.0,1.0,1.0,0.0,0.0,0.0,1.0,0.0,0.0,0.0,0.0,0.0,0.0,0.0,0.0,0.0,1.0,0.0,0.0,0.0,0.0,0.0,0.0,50,,,8.7,,25.0,1575.0,1640.0,9.0,,,128.0,,,,2015
0.0,0.0,0.0,0.0,0.0,0.0,0.0,1.0,1.0,1.0,0.0,0.0,0.0,1.0,0.0,0.0,0.0,0.0,0.0,0.0,0.0,0.0,0.0,1.0,0.0,0.0,0.0,0.0,0.0,0.0,50,,,8.7,,800.0,825.0,1095.0,50.0,,,128.0,,,,2015
0.0,0.0,0.0,0.0,0.0,0.0,0.0,1.0,1.0,1.0,0.0,0.0,0.0,1.0,0.0,0.0,0.0,0.0,0.0,0.0,0.0,0.0,0.0,1.0,0.0,0.0,0.0,0.0,0.0,0.0,50,,,8.7,,1000.0,635.0,654.0,50.0,,,128.0,,,,2015
0.0,0.0,0.0,0.0,0.0,0.0,0.0,1.0,1.0,1.0,0.0,0.0,0.0,1.0,0.0,0.0,0.0,0.0,0.0,0.0,0.0,0.0,0.0,1.0,0.0,0.0,0.0,0.0,0.0,0.0,50,,,8.7,,1200.0,187.0,194.0,50.0,,,128.0,,,,2015
0.0,0.0,0.0,0.0,0.0,0.0,0.0,1.0,1.0,1.0,0.0,0.0,0.0,1.0,0.0,0.0,0.0,0.0,0.0,0.0,0.0,0.0,0.0,1.0,0.0,0.0,0.0,0.0,0.0,0.0,50,,,8.7,,25.0,1719.0,1803.0,10.0,,,128.0,,,,2015
0.0,0.0,0.0,0.0,0.5,0.0,0.0,1.0,0.0,1.0,0.0,0.0,1.0,0.0,0.0,0.0,0.0,0.0,0.0,0.0,0.0,0.0,0.0,1.0,0.0,0.0,0.0,0.0,0.0,0.0,51,,,7.8,,800.0,875.0,,50.0,,,,,,,2016
0.0,0.0,0.0,0.0,0.5,0.0,0.0,1.0,0.0,1.0,0.0,0.0,1.0,0.0,0.0,0.0,0.0,0.0,0.0,0.0,0.0,0.0,0.0,1.0,0.0,0.0,0.0,0.0,0.0,0.0,51,,,7.8,,1000.0,240.0,,50.0,,,,,,,2016
0.0,0.0,0.0,0.0,0.5,0.0,0.0,1.0,0.0,1.0,0.0,0.0,1.0,0.0,0.0,0.0,0.0,0.0,0.0,0.0,0.0,0.0,0.0,1.0,0.0,0.0,0.0,0.0,0.0,0.0,51,,,7.8,490.0,25.0,1399.0,1608.0,11.0,,,,,,,2016
0.0,0.0,0.0,0.0,0.0,0.0,0.0,0.333,0.0,1.0,0.0,0.0,0.0,0.667,0.0,0.0,0.0,0.0,0.0,0.0,0.0,0.0,0.333,0.333,0.0,0.0,0.0,0.0,0.0,0.0,52,,,8.2,301.0,25.0,903.0,990.0,19.0,,,103.0,,,,2016
0.0,0.0,0.0,0.0,0.0,0.0,0.0,1.0,0.0,1.0,0.0,0.0,0.0,1.0,0.0,0.0,0.0,0.0,0.0,0.0,0.0,0.0,1.0,1.0,0.0,0.0,0.0,0.0,0.0,0.0,53,,,9.9,,25.0,929.0,,50.0,,,107.0,,,,2012
0.0,0.0,0.0,0.0,0.0,0.0,0.0,1.0,0.0,1.0,0.0,0.0,0.0,1.0,0.0,0.0,0.0,0.0,0.0,0.0,0.0,0.0,1.0,1.0,0.0,0.0,0.0,0.0,0.0,0.0,53,,,9.9,,400.0,790.0,,50.0,,,107.0,,,,2012
0.0,0.0,0.0,0.0,0.0,0.0,0.0,1.0,0.0,1.0,0.0,0.0,0.0,1.0,0.0,0.0,0.0,0.0,0.0,0.0,0.0,0.0,1.0,1.0,0.0,0.0,0.0,0.0,0.0,0.0,53,,,9.9,,600.0,675.0,,50.0,,,107.0,,,,2012
0.0,0.0,0.0,0.0,0.0,0.0,0.0,1.0,0.0,1.0,0.0,0.0,0.0,1.0,0.0,0.0,0.0,0.0,0.0,0.0,0.0,0.0,1.0,1.0,0.0,0.0,0.0,0.0,0.0,0.0,53,,,9.9,,800.0,535.0,,50.0,,,107.0,,,,2012
0.0,0.0,0.0,0.0,0.0,0.0,0.0,1.0,0.0,1.0,0.0,0.0,0.0,1.0,0.0,0.0,0.0,0.0,0.0,0.0,0.0,0.0,1.0,1.0,0.0,0.0,0.0,0.0,0.0,0.0,53,,,9.9,,1000.0,295.0,,50.0,,,107.0,,,,2012
0.0,0.0,0.0,0.0,0.0,0.0,0.0,1.0,0.0,1.0,0.0,0.0,0.0,1.0,0.0,0.0,0.0,0.0,0.0,0.0,0.0,0.0,1.0,1.0,0.0,0.0,0.0,0.0,0.0,0.0,53,,,9.9,,1200.0,92.0,,50.0,,,107.0,,,,2012
0.0,0.0,0.0,0.0,0.0,0.0,0.0,1.0,0.0,1.0,0.0,0.0,0.0,1.0,0.0,0.0,0.0,0.0,0.0,0.0,0.0,0.0,0.0,1.0,0.0,0.0,0.0,0.0,0.0,0.0,55,,,8.4,,25.0,879.0,969.0,,14.9,,89.0,,,,2014
0.0,0.0,0.0,0.0,0.0,0.0,0.0,1.0,1.0,0.0,0.0,0.0,1.0,0.0,0.0,0.0,0.0,0.0,0.0,0.0,0.0,0.0,1.0,0.0,0.0,0.0,0.0,0.0,0.0,0.0,56,200.0,,10.7,504.0,25.0,1525.0,2400.0,21.0,,,186.0,,,,2016
0.0,0.0,0.0,0.0,0.0,0.0,0.0,1.0,1.0,0.0,0.0,0.0,1.0,0.0,0.0,0.0,0.0,0.0,0.0,0.0,0.0,0.0,1.0,0.0,1.0,0.0,0.0,0.0,0.0,0.0,57,80.0,,12.4,536.0,25.0,1246.0,1270.0,2.0,,,229.0,,,,2011
0.0,0.0,0.0,0.0,0.0,0.0,0.0,1.0,1.0,0.0,0.0,0.0,1.0,0.0,0.0,0.0,0.0,0.0,0.0,0.0,0.0,0.0,1.0,0.0,1.0,0.0,0.0,0.0,0.0,0.0,57,,,12.4,,600.0,862.0,,13.0,,,229.0,,,,2011
0.0,0.0,0.0,0.0,0.0,0.0,0.0,1.0,1.0,0.0,0.0,0.0,1.0,0.0,0.0,0.0,0.0,0.0,0.0,0.0,0.0,0.0,1.0,0.0,1.0,0.0,0.0,0.0,0.0,0.0,57,,,12.4,,800.0,846.0,,17.0,,,229.0,,,,2011
0.0,0.0,0.0,0.0,0.0,0.0,0.0,1.0,1.0,0.0,0.0,0.0,1.0,0.0,0.0,0.0,0.0,0.0,0.0,0.0,0.0,0.0,1.0,0.0,1.0,0.0,0.0,0.0,0.0,0.0,57,,,12.4,,1000.0,842.0,,19.0,,,229.0,,,,2011
0.0,0.0,0.0,0.0,0.0,0.0,0.0,1.0,1.0,0.0,0.0,0.0,1.0,0.0,0.0,0.0,0.0,0.0,0.0,0.0,0.0,0.0,1.0,0.0,1.0,0.0,0.0,0.0,0.0,0.0,57,,,12.4,,1200.0,735.0,,7.5,,,229.0,,,,2011
0.0,0.0,0.0,0.0,0.0,0.0,0.0,1.0,1.0,0.0,0.0,0.0,1.0,0.0,0.0,0.0,0.0,0.0,0.0,0.0,0.0,0.0,1.0,0.0,1.0,0.0,0.0,0.0,0.0,0.0,57,,,12.4,,1400.0,656.0,,40.0,,,229.0,,,,2011
0.0,0.0,0.0,0.0,0.0,0.0,0.0,1.0,1.0,0.0,0.0,0.0,1.0,0.0,0.0,0.0,0.0,0.0,0.0,0.0,0.0,0.0,1.0,0.0,1.0,0.0,0.0,0.0,0.0,0.0,57,,,12.4,,1600.0,477.0,,40.0,,,229.0,,,,2011
0.0,0.0,0.0,0.0,0.0,0.0,0.0,1.0,1.0,0.0,0.0,0.0,0.0,0.0,0.0,0.0,0.0,0.0,0.0,0.0,0.0,0.0,1.0,0.0,1.0,0.0,0.0,0.0,0.0,0.0,57,200.0,,13.7,454.0,25.0,1058.0,1211.0,2.0,,,250.0,,,,2011
0.0,0.0,0.0,0.0,0.0,0.0,0.0,1.0,1.0,0.0,0.0,0.0,0.0,0.0,0.0,0.0,0.0,0.0,0.0,0.0,0.0,0.0,1.0,0.0,1.0,0.0,0.0,0.0,0.0,0.0,57,,,13.7,,600.0,561.0,,40.0,,,250.0,,,,2011
0.0,0.0,0.0,0.0,0.0,0.0,0.0,1.0,1.0,0.0,0.0,0.0,0.0,0.0,0.0,0.0,0.0,0.0,0.0,0.0,0.0,0.0,1.0,0.0,1.0,0.0,0.0,0.0,0.0,0.0,57,,,13.7,,800.0,552.0,,40.0,,,250.0,,,,2011
0.0,0.0,0.0,0.0,0.0,0.0,0.0,1.0,1.0,0.0,0.0,0.0,0.0,0.0,0.0,0.0,0.0,0.0,0.0,0.0,0.0,0.0,1.0,0.0,1.0,0.0,0.0,0.0,0.0,0.0,57,,,13.7,,1000.0,548.0,,40.0,,,250.0,,,,2011
0.0,0.0,0.0,0.0,0.0,0.0,0.0,1.0,1.0,0.0,0.0,0.0,0.0,0.0,0.0,0.0,0.0,0.0,0.0,0.0,0.0,0.0,1.0,0.0,1.0,0.0,0.0,0.0,0.0,0.0,57,,,13.7,,1200.0,506.0,,40.0,,,250.0,,,,2011
0.0,0.0,0.0,0.0,0.0,0.0,0.0,1.0,1.0,0.0,0.0,0.0,0.0,0.0,0.0,0.0,0.0,0.0,0.0,0.0,0.0,0.0,1.0,0.0,1.0,0.0,0.0,0.0,0.0,0.0,57,,,13.7,,1400.0,421.0,,40.0,,,250.0,,,,2011
0.0,0.0,0.0,0.0,0.0,0.0,0.0,1.0,1.0,0.0,0.0,0.0,0.0,0.0,0.0,0.0,0.0,0.0,0.0,0.0,0.0,0.0,1.0,0.0,1.0,0.0,0.0,0.0,0.0,0.0,57,,,13.7,,1600.0,405.0,,40.0,,,250.0,,,,2011
0.0,0.0,0.0,0.0,0.0,0.0,0.0,1.0,0.3,1.0,0.0,0.0,1.0,1.0,0.0,0.0,0.0,0.0,0.0,0.0,0.0,0.0,0.0,0.0,0.0,0.0,0.0,0.0,0.0,0.0,58,,,6.7,,25.0,1289.0,,,42.0,,114.0,,,,2015
0.0,0.0,0.0,0.0,0.0,0.0,0.0,1.0,0.5,1.0,0.0,0.0,1.0,1.0,0.0,0.0,0.0,0.0,0.0,0.0,0.0,0.0,0.0,0.0,0.0,0.0,0.0,0.0,0.0,0.0,58,,,6.8,,25.0,1473.0,,,32.0,,122.0,,,,2015
0.0,0.0,0.0,0.0,0.0,0.0,0.0,1.0,0.7,1.0,0.0,0.0,1.0,1.0,0.0,0.0,0.0,0.0,0.0,0.0,0.0,0.0,0.0,0.0,0.0,0.0,0.0,0.0,0.0,0.0,58,,,6.9,,25.0,1706.0,,,32.0,,130.0,,,,2015
0.0,0.0,0.0,0.0,0.0,0.0,0.0,0.769,1.0,0.769,0.0,0.0,0.769,0.769,0.0,0.0,0.0,0.0,0.0,0.0,0.0,0.0,0.0,0.0,0.0,0.0,0.0,0.0,0.0,0.0,58,,,7.3,,25.0,1496.0,,,30.0,,150.0,,,,2015
0.0,0.0,0.0,0.0,0.0,0.0,0.0,0.667,1.0,0.667,0.0,0.0,0.667,0.667,0.0,0.0,0.0,0.0,0.0,0.0,0.0,0.0,0.0,0.0,0.0,0.0,0.0,0.0,0.0,0.0,58,,,7.4,,25.0,1603.0,,,20.0,,156.0,,,,2015
0.0,0.0,0.0,0.0,0.0,0.0,0.0,0.588,1.0,0.588,0.0,0.0,0.588,0.588,0.0,0.0,0.0,0.0,0.0,0.0,0.0,0.0,0.0,0.0,0.0,0.0,0.0,0.0,0.0,0.0,58,,,7.5,,25.0,1645.0,,,15.0,,161.0,,,,2015
0.0,0.0,0.0,0.0,0.0,0.0,0.0,0.5,1.0,0.5,0.0,0.0,0.5,0.5,0.0,0.0,0.0,0.0,0.0,0.0,0.0,0.0,0.0,0.0,0.0,0.0,0.0,0.0,0.0,0.0,58,,,7.6,,25.0,1765.0,,,12.0,,169.0,,,,2015
0.0,0.0,0.0,0.0,0.0,0.0,0.0,1.0,1.0,1.0,0.0,0.0,1.0,1.0,0.0,0.0,0.0,0.0,0.0,0.0,0.0,0.0,0.0,0.0,0.0,0.0,0.0,0.0,0.0,0.0,58,,,7.1,,25.0,1779.0,,,32.0,,141.0,,,,2015
0.0,0.0,0.0,0.0,0.0,0.0,0.0,1.0,1.0,1.0,0.0,0.0,0.3,1.0,0.0,0.0,0.0,0.0,0.0,0.0,0.0,0.0,0.0,0.0,0.0,0.0,0.0,0.0,0.0,0.0,58,,,7.2,,25.0,1455.0,,,25.0,,142.0,,,,2015
0.0,0.0,0.0,0.0,0.0,0.0,0.0,1.0,0.1,1.0,0.0,0.0,0.3,1.0,0.0,0.0,0.0,0.0,0.0,0.0,0.0,0.0,0.0,0.0,0.0,0.0,0.0,0.0,0.0,0.0,58,,,6.6,,25.0,932.0,,,45.0,,102.0,,,,2015
0.0,0.0,0.0,0.0,0.0,0.0,0.0,1.0,0.3,1.0,0.0,0.0,0.3,1.0,0.0,0.0,0.0,0.0,0.0,0.0,0.0,0.0,0.0,0.0,0.0,0.0,0.0,0.0,0.0,0.0,58,,,6.8,,25.0,1312.0,,,50.0,,112.0,,,,2015
0.0,0.0,0.0,0.0,0.0,0.0,0.0,1.0,0.5,1.0,0.0,0.0,0.3,1.0,0.0,0.0,0.0,0.0,0.0,0.0,0.0,0.0,0.0,0.0,0.0,0.0,0.0,0.0,0.0,0.0,58,,,6.9,,25.0,1301.0,,,43.0,,122.0,,,,2015
0.0,0.0,0.0,0.0,0.0,0.0,0.0,1.0,0.7,1.0,0.0,0.0,0.3,1.0,0.0,0.0,0.0,0.0,0.0,0.0,0.0,0.0,0.0,0.0,0.0,0.0,0.0,0.0,0.0,0.0,58,,,7.1,,25.0,1436.0,,,27.0,,130.0,,,,2015
0.0,0.0,0.0,0.0,0.0,0.0,0.0,0.769,1.0,0.769,0.0,0.0,0.231,0.769,0.0,0.0,0.0,0.0,0.0,0.0,0.0,0.0,0.0,0.0,0.0,0.0,0.0,0.0,0.0,0.0,58,,,7.4,,25.0,1603.0,,,20.0,,153.0,,,,2015
0.0,0.0,0.0,0.0,0.0,0.0,0.0,0.667,1.0,0.667,0.0,0.0,0.2,0.667,0.0,0.0,0.0,0.0,0.0,0.0,0.0,0.0,0.0,0.0,0.0,0.0,0.0,0.0,0.0,0.0,58,,,7.5,,25.0,1576.0,,,8.0,,159.0,,,,2015
0.0,0.0,0.0,0.0,0.0,0.0,0.0,1.0,0.0,1.0,0.0,0.0,0.3,1.0,0.0,0.0,0.0,0.0,0.0,0.0,0.0,0.0,0.0,0.0,0.0,0.0,0.0,0.0,0.0,0.0,58,,,6.5,,25.0,866.0,,,45.0,,96.0,,,,2015
0.0,0.0,0.0,0.0,0.0,0.0,0.0,1.0,0.0,1.0,0.0,0.0,1.0,1.0,0.0,0.0,0.0,0.0,0.0,0.0,0.0,0.0,0.0,0.0,0.0,0.0,0.0,0.0,0.0,0.0,58,,,6.5,,25.0,1104.0,,,50.0,,100.0,,,,2015
0.0,0.0,0.0,0.0,0.0,0.0,0.0,1.0,1.0,1.0,0.0,0.0,0.25,1.0,0.0,0.0,0.0,0.0,0.0,0.0,0.0,0.0,0.0,0.0,0.0,0.0,0.0,0.0,0.0,0.0,59,,,7.3,,25.0,1776.0,3893.0,30.0,,,142.0,,,,2012
0.0,0.0,0.0,0.0,0.0,0.0,0.0,1.0,1.0,1.0,0.0,0.0,0.5,1.0,0.0,0.0,0.0,0.0,0.0,0.0,0.0,0.0,0.0,0.0,0.0,0.0,0.0,0.0,0.0,0.0,59,,,7.2,,25.0,1647.0,3307.0,28.0,,,142.0,,,,2012
0.0,0.0,0.0,0.0,0.0,0.0,0.0,1.0,1.0,1.0,0.0,0.0,0.75,1.0,0.0,0.0,0.0,0.0,0.0,0.0,0.0,0.0,0.0,0.0,0.0,0.0,0.0,0.0,0.0,0.0,59,,,7.2,,25.0,1708.0,3929.0,29.0,,,141.0,,,,2012
0.0,0.0,0.0,0.0,0.0,0.0,0.0,1.0,1.0,1.0,0.0,0.0,1.0,1.0,0.0,0.0,0.0,0.0,0.0,0.0,0.0,0.0,0.0,0.0,0.0,0.0,0.0,0.0,0.0,0.0,59,,,7.1,,25.0,1786.0,3828.0,26.0,,,141.0,,,,2012
0.0,0.0,0.0,0.0,0.0,0.0,0.0,0.667,0.667,0.667,0.0,0.0,1.0,0.667,0.0,0.0,0.0,0.0,0.0,0.0,0.0,0.0,0.0,0.0,0.0,0.0,0.0,0.0,0.0,0.0,59,,,7.1,,25.0,1735.0,3300.0,20.0,,,140.0,,,,2012
0.0,0.0,0.0,0.0,0.0,0.0,0.0,0.5,0.5,0.5,0.0,0.0,1.0,0.5,0.0,0.0,0.0,0.0,0.0,0.0,0.0,0.0,0.0,0.0,0.0,0.0,0.0,0.0,0.0,0.0,59,,,7.0,,25.0,1538.0,3176.0,23.0,,,139.0,,,,2012
0.0,0.0,0.0,0.0,0.0,0.0,0.0,0.333,0.333,0.333,0.0,0.0,1.0,0.333,0.0,0.0,0.0,0.0,0.0,0.0,0.0,0.0,0.0,0.0,0.0,0.0,0.0,0.0,0.0,0.0,59,,,6.9,,25.0,1418.0,2508.0,24.0,,,138.0,,,,2012
0.0,0.0,0.0,0.0,0.0,0.0,0.0,1.0,1.0,1.0,0.0,0.0,0.0,1.0,0.0,0.0,0.0,0.0,0.0,0.0,0.0,0.0,0.0,0.0,0.0,0.0,0.0,0.0,0.0,0.0,59,,,7.3,,25.0,1592.0,3450.0,34.0,,,143.0,,,,2012
0.0,1.0,1.0,1.0,0.0,0.0,0.0,0.0,0.2,0.0,0.0,0.0,1.0,0.0,0.0,0.0,0.0,0.0,0.0,0.0,0.0,0.0,0.0,0.0,0.0,0.0,0.0,0.0,0.0,0.0,60,,,8.0,267.0,25.0,,,,,,,,,,2015
0.0,1.0,1.0,1.0,0.0,0.0,0.0,0.0,0.4,0.0,0.0,0.0,1.0,0.0,0.0,0.0,0.0,0.0,0.0,0.0,0.0,0.0,0.0,0.0,0.0,0.0,0.0,0.0,0.0,0.0,60,,,8.1,402.0,25.0,,,,,,,,,,2015
0.0,1.0,1.0,1.0,0.0,0.0,0.0,0.0,0.6,0.0,0.0,0.0,1.0,0.0,0.0,0.0,0.0,0.0,0.0,0.0,0.0,0.0,0.0,0.0,0.0,0.0,0.0,0.0,0.0,0.0,60,,,8.2,557.0,25.0,,,,,,,,,,2015
0.0,1.0,1.0,1.0,0.0,0.0,0.0,0.0,0.8,0.0,0.0,0.0,1.0,0.0,0.0,0.0,0.0,0.0,0.0,0.0,0.0,0.0,0.0,0.0,0.0,0.0,0.0,0.0,0.0,0.0,60,,,8.3,606.0,25.0,,,,,,,,,,2015
0.0,0.833,0.833,1.0,0.0,0.0,0.0,0.0,0.833,0.0,0.0,0.0,0.833,0.0,0.0,0.0,0.0,0.0,0.0,0.0,0.0,0.0,0.0,0.0,0.0,0.0,0.0,0.0,0.0,0.0,60,,,8.4,602.0,25.0,,,,,,,,,,2015
0.0,0.714,0.714,1.0,0.0,0.0,0.0,0.0,0.714,0.0,0.0,0.0,0.714,0.0,0.0,0.0,0.0,0.0,0.0,0.0,0.0,0.0,0.0,0.0,0.0,0.0,0.0,0.0,0.0,0.0,60,,,8.5,538.0,25.0,,,,,,,,,,2015
0.0,0.625,0.625,1.0,0.0,0.0,0.0,0.0,0.625,0.0,0.0,0.0,0.625,0.0,0.0,0.0,0.0,0.0,0.0,0.0,0.0,0.0,0.0,0.0,0.0,0.0,0.0,0.0,0.0,0.0,60,,,8.5,520.0,25.0,,,,,,,,,,2015
0.0,0.556,0.556,1.0,0.0,0.0,0.0,0.0,0.556,0.0,0.0,0.0,0.556,0.0,0.0,0.0,0.0,0.0,0.0,0.0,0.0,0.0,0.0,0.0,0.0,0.0,0.0,0.0,0.0,0.0,60,,,8.5,510.0,25.0,,,,,,,,,,2015
0.0,0.5,0.5,1.0,0.0,0.0,0.0,0.0,0.5,0.0,0.0,0.0,0.5,0.0,0.0,0.0,0.0,0.0,0.0,0.0,0.0,0.0,0.0,0.0,0.0,0.0,0.0,0.0,0.0,0.0,60,,,8.5,382.0,25.0,,,,,,,,,,2015
0.0,1.0,1.0,1.0,0.0,0.0,0.0,0.0,1.0,0.0,0.0,0.0,1.0,0.0,0.0,0.0,0.0,0.0,0.0,0.0,0.0,0.0,0.0,0.0,0.0,0.0,0.0,0.0,0.0,0.0,60,,,8.4,625.0,25.0,,,,,,,,,,2015
0.0,1.0,1.0,1.0,0.0,0.0,0.0,0.0,0.0,0.0,0.0,0.0,1.0,0.0,0.0,0.0,0.0,0.0,0.0,0.0,0.0,0.0,0.0,0.0,0.0,0.0,0.0,0.0,0.0,0.0,60,,,7.8,238.0,25.0,,,,,,184.0,,,,2015
0.125,1.0,1.0,1.0,0.0,1.0,1.0,0.0,0.0,1.0,1.0,0.0,1.0,0.0,0.0,0.0,0.0,0.0,0.0,0.0,0.0,0.0,0.0,0.0,0.0,0.0,0.0,0.0,0.0,0.0,61,,,7.2,,25.0,1862.0,2431.0,1.0,,164.0,,,,,2007
0.25,1.0,1.0,1.0,0.0,1.0,1.0,0.0,0.0,1.0,1.0,0.0,1.0,0.0,0.0,0.0,0.0,0.0,0.0,0.0,0.0,0.0,0.0,0.0,0.0,0.0,0.0,0.0,0.0,0.0,61,,,7.1,,25.0,1465.0,2016.0,2.0,,190.0,174.0,,,,2007
0.667,1.0,1.0,1.0,0.0,1.0,1.0,0.0,0.0,1.0,1.0,0.0,1.0,0.0,0.0,0.0,0.0,0.0,0.0,0.0,0.0,0.0,0.0,0.0,0.0,0.0,0.0,0.0,0.0,0.0,61,,,6.8,,25.0,1461.0,1461.0,1.0,,163.0,,,,,2007
0.0,1.0,1.0,1.0,0.0,1.0,1.0,0.0,0.0,1.0,1.0,0.0,1.0,0.0,0.0,0.0,0.0,0.0,0.0,0.0,0.0,0.0,0.0,0.0,0.0,0.0,0.0,0.0,0.0,0.0,61,,,7.3,,25.0,1312.0,1312.0,1.0,,74.0,,,,,2007
0.0,0.0,0.0,1.0,0.0,0.0,1.0,0.0,0.0,0.0,1.0,0.0,0.0,0.0,0.0,0.0,0.0,0.0,0.0,0.0,0.333,0.0,0.0,0.0,0.0,0.0,0.0,0.0,0.0,0.0,62,,,8.3,147.0,25.0,215.0,,60.0,,,167.0,,,,2015
0.0,0.0,0.0,1.0,0.0,0.0,1.0,0.0,0.0,0.0,1.0,0.0,0.0,0.0,0.0,0.0,0.0,0.0,0.0,0.0,0.25,0.0,0.0,0.0,0.0,0.0,0.0,0.0,0.0,0.0,62,,,8.3,109.0,25.0,140.0,,65.0,,,169.0,,,,2015
0.111,0.0,0.0,1.0,0.0,0.0,1.0,0.0,0.0,0.0,1.0,0.0,0.0,0.0,0.0,0.0,0.0,0.0,0.0,0.0,0.0,0.0,0.0,0.0,0.0,0.0,0.0,0.0,0.0,0.0,62,,,8.1,241.0,25.0,515.0,,40.0,,,,,,,2015
0.0,0.0,0.0,1.0,0.0,0.0,1.0,0.0,0.0,0.0,1.0,0.0,0.0,0.0,0.0,0.0,0.0,0.111,0.0,0.0,0.0,0.0,0.0,0.0,0.0,0.0,0.0,0.0,0.0,0.0,62,,,8.3,318.0,25.0,630.0,,20.0,,,,,,,2015
0.053,0.0,0.0,1.0,0.0,0.0,1.0,0.0,0.0,0.0,1.0,0.0,0.0,0.0,0.0,0.0,0.0,0.0,0.0,0.0,0.0,0.0,0.0,0.0,0.0,0.0,0.0,0.0,0.0,0.0,62,,,8.3,166.0,25.0,330.0,,45.0,,,173.0,,,,2015
0.0,0.0,0.0,1.0,0.0,0.0,1.0,0.0,0.0,0.0,1.0,0.0,0.0,0.0,0.0,0.0,0.0,0.053,0.0,0.0,0.0,0.0,0.0,0.0,0.0,0.0,0.0,0.0,0.0,0.0,62,,,8.4,205.0,25.0,380.0,,63.0,,,,,,,2015
0.5,1.0,1.0,1.0,0.0,1.0,0.0,0.0,0.0,0.0,1.0,0.0,0.0,0.0,0.0,0.0,0.0,0.0,0.0,0.0,0.0,0.0,0.0,0.0,0.0,0.0,0.0,0.0,0.0,0.0,64,,,7.6,,1000.0,150.0,,,,,189.0,,,,2005
0.5,1.0,1.0,1.0,0.0,1.0,0.0,0.0,0.0,0.0,1.0,0.0,0.0,0.0,0.0,0.0,0.0,0.0,0.0,0.0,0.0,0.0,0.0,0.0,0.0,0.0,0.0,0.0,0.0,0.0,64,,,7.6,,25.0,388.0,,,,,189.0,,,,2005
0.5,1.0,1.0,1.0,0.0,1.0,0.0,0.0,0.0,0.0,1.0,0.0,0.0,0.0,0.0,0.0,0.0,0.0,0.0,0.0,0.0,0.0,0.0,0.0,0.0,0.0,0.0,0.0,0.0,0.0,64,,,7.6,,300.0,411.0,,,,,189.0,,,,2005
0.5,1.0,1.0,1.0,0.0,1.0,0.0,0.0,0.0,0.0,1.0,0.0,0.0,0.0,0.0,0.0,0.0,0.0,0.0,0.0,0.0,0.0,0.0,0.0,0.0,0.0,0.0,0.0,0.0,0.0,64,,,7.6,,500.0,421.0,,,,,189.0,,,,2005
0.5,1.0,1.0,1.0,0.0,1.0,0.0,0.0,0.0,0.0,1.0,0.0,0.0,0.0,0.0,0.0,0.0,0.0,0.0,0.0,0.0,0.0,0.0,0.0,0.0,0.0,0.0,0.0,0.0,0.0,64,,,7.6,,700.0,426.0,,,,,189.0,,,,2005
0.5,1.0,1.0,1.0,0.0,1.0,0.0,0.0,0.0,0.0,1.0,0.0,0.0,0.0,0.0,0.0,0.0,0.0,0.0,0.0,0.0,0.0,0.0,0.0,0.0,0.0,0.0,0.0,0.0,0.0,64,,,7.6,,900.0,230.0,,,,,189.0,,,,2005
0.5,1.0,1.0,1.0,0.0,1.0,0.0,0.0,0.0,0.0,1.0,0.0,0.0,0.0,0.0,0.0,0.0,0.0,0.0,0.0,0.0,0.0,0.0,0.0,0.0,0.0,0.0,0.0,0.0,0.0,64,,,7.6,,1100.0,80.0,,,,,189.0,,,,2005
1.0,0.5,0.5,0.5,0.0,0.5,0.0,0.0,0.0,0.0,0.5,0.0,0.0,0.0,0.0,0.0,0.0,0.0,0.0,0.0,0.0,0.0,0.0,0.0,0.0,0.0,0.0,0.0,0.0,0.0,64,,,6.3,,1000.0,116.0,,,,,156.0,,,,2005
1.0,0.5,0.5,0.5,0.0,0.5,0.0,0.0,0.0,0.0,0.5,0.0,0.0,0.0,0.0,0.0,0.0,0.0,0.0,0.0,0.0,0.0,0.0,0.0,0.0,0.0,0.0,0.0,0.0,0.0,64,,,6.3,,1100.0,79.0,,,,,156.0,,,,2005
1.0,0.5,0.5,0.5,0.0,0.5,0.0,0.0,0.0,0.0,0.5,0.0,0.0,0.0,0.0,0.0,0.0,0.0,0.0,0.0,0.0,0.0,0.0,0.0,0.0,0.0,0.0,0.0,0.0,0.0,64,,,6.3,,25.0,1620.0,,,,,156.0,,,,2005
1.0,0.5,0.5,0.5,0.0,0.5,0.0,0.0,0.0,0.0,0.5,0.0,0.0,0.0,0.0,0.0,0.0,0.0,0.0,0.0,0.0,0.0,0.0,0.0,0.0,0.0,0.0,0.0,0.0,0.0,64,,,6.3,,600.0,805.0,,,,,156.0,,,,2005
1.0,0.5,0.5,0.5,0.0,0.5,0.0,0.0,0.0,0.0,0.5,0.0,0.0,0.0,0.0,0.0,0.0,0.0,0.0,0.0,0.0,0.0,0.0,0.0,0.0,0.0,0.0,0.0,0.0,0.0,64,,,6.3,,500.0,1120.0,,,,,156.0,,,,2005
1.0,0.5,0.5,0.5,0.0,0.5,0.0,0.0,0.0,0.0,0.5,0.0,0.0,0.0,0.0,0.0,0.0,0.0,0.0,0.0,0.0,0.0,0.0,0.0,0.0,0.0,0.0,0.0,0.0,0.0,64,,,6.3,,700.0,567.0,,,,,156.0,,,,2005
1.0,0.5,0.5,0.5,0.0,0.5,0.0,0.0,0.0,0.0,0.5,0.0,0.0,0.0,0.0,0.0,0.0,0.0,0.0,0.0,0.0,0.0,0.0,0.0,0.0,0.0,0.0,0.0,0.0,0.0,64,,,6.3,,900.0,214.0,,,,,156.0,,,,2005
1.0,0.5,0.5,0.5,0.0,0.5,0.0,0.0,0.0,0.0,0.5,0.0,0.0,0.0,0.0,0.0,0.0,0.0,0.0,0.0,0.0,0.0,0.0,0.0,0.0,0.0,0.0,0.0,0.0,0.0,64,,,6.3,,800.0,302.0,,,,,156.0,,,,2005
1.0,1.0,1.0,1.0,0.0,1.0,0.0,0.0,0.0,0.0,1.0,0.0,0.0,0.0,0.0,0.0,0.0,0.0,0.0,0.0,0.0,0.0,0.0,0.0,0.0,0.0,0.0,0.0,0.0,0.0,64,,,7.1,,1000.0,47.0,,,,,,,,,2005
1.0,1.0,1.0,1.0,0.0,1.0,0.0,0.0,0.0,0.0,1.0,0.0,0.0,0.0,0.0,0.0,0.0,0.0,0.0,0.0,0.0,0.0,0.0,0.0,0.0,0.0,0.0,0.0,0.0,0.0,64,,,7.1,,25.0,948.0,,,,,,,,,2005
1.0,1.0,1.0,1.0,0.0,1.0,0.0,0.0,0.0,0.0,1.0,0.0,0.0,0.0,0.0,0.0,0.0,0.0,0.0,0.0,0.0,0.0,0.0,0.0,0.0,0.0,0.0,0.0,0.0,0.0,64,,,7.1,,600.0,561.0,,,,,,,,,2005
1.0,1.0,1.0,1.0,0.0,1.0,0.0,0.0,0.0,0.0,1.0,0.0,0.0,0.0,0.0,0.0,0.0,0.0,0.0,0.0,0.0,0.0,0.0,0.0,0.0,0.0,0.0,0.0,0.0,0.0,64,,,7.1,,700.0,307.0,,,,,,,,,2005
1.0,1.0,1.0,1.0,0.0,1.0,0.0,0.0,0.0,0.0,1.0,0.0,0.0,0.0,0.0,0.0,0.0,0.0,0.0,0.0,0.0,0.0,0.0,0.0,0.0,0.0,0.0,0.0,0.0,0.0,64,,,7.1,,800.0,172.0,,,,,,,,,2005
1.0,1.0,1.0,1.0,0.0,1.0,0.0,0.0,0.0,0.0,1.0,0.0,0.0,0.0,0.0,0.0,0.0,0.0,0.0,0.0,0.0,0.0,0.0,0.0,0.0,0.0,0.0,0.0,0.0,0.0,64,,,7.1,,900.0,98.0,,,,,,,,,2005
1.0,0.0,0.0,0.0,0.0,1.0,0.0,1.0,1.0,1.0,0.0,0.0,0.0,0.0,0.0,0.0,0.0,0.0,0.0,0.0,0.0,0.0,0.0,0.0,0.0,0.0,0.0,0.0,0.0,0.0,65,,,6.6,,25.0,,,,,,170.0,92.0,,,2016
1.0,0.0,0.0,0.0,0.0,1.0,0.0,1.0,1.0,1.0,0.0,0.0,0.0,0.0,0.0,0.0,0.0,0.0,0.0,0.0,0.0,0.0,0.0,0.0,0.0,0.0,0.0,0.0,0.0,0.0,65,,,6.6,,400.0,1080.0,1100.0,2.0,,,170.0,92.0,,,2016
1.0,0.0,0.0,0.0,0.0,1.0,0.0,1.0,1.0,1.0,0.0,0.0,0.0,0.0,0.0,0.0,0.0,0.0,0.0,0.0,0.0,0.0,0.0,0.0,0.0,0.0,0.0,0.0,0.0,0.0,65,,,6.6,,600.0,1060.0,1170.0,3.0,,,170.0,92.0,,,2016
1.0,0.0,0.0,0.0,0.0,1.0,0.0,1.0,1.0,1.0,0.0,0.0,0.0,0.0,0.0,0.0,0.0,0.0,0.0,0.0,0.0,0.0,0.0,0.0,0.0,0.0,0.0,0.0,0.0,0.0,65,,,6.6,,800.0,860.0,1000.0,2.0,,,170.0,92.0,,,2016
1.0,0.0,0.0,0.0,0.0,1.0,0.0,1.0,1.0,1.0,0.0,0.0,0.0,0.0,0.0,0.0,0.0,0.0,0.0,0.0,0.0,0.0,0.0,0.0,0.0,0.0,0.0,0.0,0.0,0.0,65,,,6.6,,1000.0,594.0,630.0,15.0,,,170.0,92.0,,,2016
1.0,0.0,0.0,0.0,0.0,1.0,0.0,1.0,1.0,1.0,0.0,0.0,0.0,0.0,0.0,0.0,0.0,0.0,0.0,0.0,0.0,0.0,0.0,0.0,0.0,0.0,0.0,0.0,0.0,0.0,65,,,6.6,,1200.0,105.0,116.0,24.0,,,170.0,92.0,,,2016
1.0,0.0,0.0,0.0,0.0,1.0,0.0,1.0,1.0,1.0,0.0,0.0,0.0,0.0,0.0,0.0,0.0,0.0,0.0,0.0,0.0,0.0,0.0,0.0,0.0,0.0,0.0,0.0,0.0,0.0,67,,,6.6,,600.0,930.0,,,,,170.0,92.0,,,2017
1.0,0.0,0.0,0.0,0.0,1.0,0.0,1.0,1.0,1.0,0.0,0.0,0.0,0.0,0.0,0.0,0.0,0.0,0.0,0.0,0.0,0.0,0.0,0.0,0.0,0.0,0.0,0.0,0.0,0.0,67,,,6.6,,800.0,875.0,,,,,170.0,,,,2017
1.0,0.0,0.0,0.0,0.0,1.0,0.0,1.0,1.0,1.0,0.0,0.0,0.0,0.0,0.0,0.0,0.0,0.0,0.0,0.0,0.0,0.0,0.0,0.0,0.0,0.0,0.0,0.0,0.0,0.0,67,,,6.6,,1000.0,550.0,,,,,170.0,,,,2017
1.0,0.0,0.0,0.0,0.0,1.0,0.0,1.0,1.0,1.0,0.0,0.0,0.0,0.0,0.0,0.0,0.0,0.0,0.0,0.0,0.0,0.0,0.0,0.0,0.0,0.0,0.0,0.0,0.0,0.0,67,,,6.6,,1200.0,150.0,,,,,170.0,,,,2017
1.0,0.0,0.0,0.0,0.0,1.0,0.0,0.0,1.0,1.0,0.0,0.0,0.0,0.0,0.0,0.0,0.0,0.0,0.0,0.0,0.0,0.0,0.0,0.0,0.0,0.0,0.0,0.0,0.0,0.0,67,,,6.0,,400.0,1070.0,,,,,189.0,,,,2017
1.0,0.0,0.0,0.0,0.0,1.0,0.0,0.0,1.0,1.0,0.0,0.0,0.0,0.0,0.0,0.0,0.0,0.0,0.0,0.0,0.0,0.0,0.0,0.0,0.0,0.0,0.0,0.0,0.0,0.0,67,,,6.0,,600.0,1020.0,,,,,189.0,,,,2017
1.0,0.0,0.0,0.0,0.0,1.0,0.0,0.0,1.0,1.0,0.0,0.0,0.0,0.0,0.0,0.0,0.0,0.0,0.0,0.0,0.0,0.0,0.0,0.0,0.0,0.0,0.0,0.0,0.0,0.0,67,,,6.0,,800.0,875.0,,,,,189.0,,,,2017
1.0,0.0,0.0,0.0,0.0,1.0,0.0,0.0,1.0,1.0,0.0,0.0,0.0,0.0,0.0,0.0,0.0,0.0,0.0,0.0,0.0,0.0,0.0,0.0,0.0,0.0,0.0,0.0,0.0,0.0,67,,,6.0,,1000.0,375.0,,,,,189.0,,,,2017
1.0,0.0,0.0,0.0,0.0,1.0,0.0,0.0,1.0,1.0,0.0,0.0,0.0,0.0,0.0,0.0,0.0,0.0,0.0,0.0,0.0,0.0,0.0,0.0,0.0,0.0,0.0,0.0,0.0,0.0,67,,,6.0,,1200.0,100.0,,,,,189.0,,,,2017
1.0,0.0,0.0,0.0,0.0,0.0,0.0,1.0,1.0,1.0,0.0,0.0,0.0,0.0,0.0,0.0,0.0,0.0,0.0,0.0,0.0,0.0,0.0,0.0,0.0,0.0,0.0,0.0,0.0,0.0,67,,,6.5,,600.0,520.0,,,,,151.0,,,,2017
1.0,0.0,0.0,0.0,0.0,0.0,0.0,1.0,1.0,1.0,0.0,0.0,0.0,0.0,0.0,0.0,0.0,0.0,0.0,0.0,0.0,0.0,0.0,0.0,0.0,0.0,0.0,0.0,0.0,0.0,67,,,6.5,,800.0,500.0,,,,,151.0,,,,2017
1.0,0.0,0.0,0.0,0.0,0.0,0.0,1.0,1.0,1.0,0.0,0.0,0.0,0.0,0.0,0.0,0.0,0.0,0.0,0.0,0.0,0.0,0.0,0.0,0.0,0.0,0.0,0.0,0.0,0.0,67,,,6.5,,1000.0,540.0,,,,,151.0,,,,2017
1.0,0.0,0.0,0.0,0.0,0.0,0.0,1.0,1.0,1.0,0.0,0.0,0.0,0.0,0.0,0.0,0.0,0.0,0.0,0.0,0.0,0.0,0.0,0.0,0.0,0.0,0.0,0.0,0.0,0.0,67,,,6.5,,1200.0,200.0,,,,,151.0,,,,2017
1.0,0.0,0.0,0.0,0.0,0.0,0.0,1.0,0.0,1.0,0.0,0.0,1.0,0.0,0.0,0.0,0.0,0.0,0.0,0.0,0.0,0.0,0.0,0.0,0.0,0.0,0.0,0.0,0.0,0.0,68,,,5.5,,600.0,780.0,1005.0,,,,,,,,2017
1.0,0.0,0.0,0.0,0.0,0.0,0.0,1.0,0.0,1.0,0.0,0.0,1.0,0.0,0.0,0.0,0.0,0.0,0.0,0.0,0.0,0.0,0.0,0.0,0.0,0.0,0.0,0.0,0.0,0.0,68,,,5.5,,800.0,560.0,700.0,,,,,,,,2017
1.0,0.0,0.0,0.0,0.0,0.0,0.0,1.0,0.0,1.0,0.0,0.0,1.0,0.0,0.0,0.0,0.0,0.0,0.0,0.0,0.0,0.0,0.0,0.0,0.0,0.0,0.0,0.0,0.0,0.0,68,,,5.5,,25.0,1000.0,1280.0,,,,,,,,2017
1.0,0.0,0.0,0.0,0.0,0.0,0.0,1.0,0.0,1.0,0.0,0.0,1.0,1.0,0.0,0.0,0.0,0.0,0.0,0.0,0.0,0.0,0.0,0.0,0.0,0.0,0.0,0.0,0.0,0.0,68,,,5.8,,600.0,1155.0,1385.0,,,,,,,,2017
1.0,0.0,0.0,0.0,0.0,0.0,0.0,1.0,0.0,1.0,0.0,0.0,1.0,1.0,0.0,0.0,0.0,0.0,0.0,0.0,0.0,0.0,0.0,0.0,0.0,0.0,0.0,0.0,0.0,0.0,68,,,5.8,,800.0,550.0,600.0,,,,,,,,2017
1.0,0.0,0.0,0.0,0.0,0.0,0.0,1.0,0.0,1.0,0.0,0.0,1.0,1.0,0.0,0.0,0.0,0.0,0.0,0.0,0.0,0.0,0.0,0.0,0.0,0.0,0.0,0.0,0.0,0.0,68,,,5.8,,25.0,1500.0,1675.0,,,,,,,,2017
1.0,0.0,0.0,0.0,0.0,0.0,0.0,1.0,0.0,1.0,0.0,0.0,1.0,0.1,0.0,0.0,0.0,0.0,0.0,0.0,0.0,0.0,0.0,0.0,0.0,0.0,0.0,0.0,0.0,0.0,68,,,5.5,,600.0,975.0,1085.0,,,,,,,,2017
1.0,0.0,0.0,0.0,0.0,0.0,0.0,1.0,0.0,1.0,0.0,0.0,1.0,0.1,0.0,0.0,0.0,0.0,0.0,0.0,0.0,0.0,0.0,0.0,0.0,0.0,0.0,0.0,0.0,0.0,68,,,5.5,,800.0,865.0,920.0,,,,,,,,2017
1.0,0.0,0.0,0.0,0.0,0.0,0.0,1.0,0.0,1.0,0.0,0.0,1.0,0.1,0.0,0.0,0.0,0.0,0.0,0.0,0.0,0.0,0.0,0.0,0.0,0.0,0.0,0.0,0.0,0.0,68,,,5.5,,25.0,1290.0,1395.0,,,,,,,,2017
1.0,0.0,0.0,0.0,0.0,0.0,0.0,1.0,0.0,1.0,0.0,0.0,1.0,0.25,0.0,0.0,0.0,0.0,0.0,0.0,0.0,0.0,0.0,0.0,0.0,0.0,0.0,0.0,0.0,0.0,68,,,5.6,,600.0,1065.0,1260.0,,,,,,,,2017
1.0,0.0,0.0,0.0,0.0,0.0,0.0,1.0,0.0,1.0,0.0,0.0,1.0,0.25,0.0,0.0,0.0,0.0,0.0,0.0,0.0,0.0,0.0,0.0,0.0,0.0,0.0,0.0,0.0,0.0,68,,,5.6,,800.0,855.0,865.0,,,,,,,,2017
1.0,0.0,0.0,0.0,0.0,0.0,0.0,1.0,0.0,1.0,0.0,0.0,1.0,0.25,0.0,0.0,0.0,0.0,0.0,0.0,0.0,0.0,0.0,0.0,0.0,0.0,0.0,0.0,0.0,0.0,68,,,5.6,,25.0,1360.0,1480.0,,,,,,,,2017
1.0,0.0,0.0,0.0,0.0,0.0,0.0,1.0,0.0,1.0,0.0,0.0,1.0,0.5,0.0,0.0,0.0,0.0,0.0,0.0,0.0,0.0,0.0,0.0,0.0,0.0,0.0,0.0,0.0,0.0,68,,,5.6,,600.0,1135.0,1425.0,,,,,,,,2017
1.0,0.0,0.0,0.0,0.0,0.0,0.0,1.0,0.0,1.0,0.0,0.0,1.0,0.5,0.0,0.0,0.0,0.0,0.0,0.0,0.0,0.0,0.0,0.0,0.0,0.0,0.0,0.0,0.0,0.0,68,,,5.6,,800.0,675.0,740.0,,,,,,,,2017
1.0,0.0,0.0,0.0,0.0,0.0,0.0,1.0,0.0,1.0,0.0,0.0,1.0,0.5,0.0,0.0,0.0,0.0,0.0,0.0,0.0,0.0,0.0,0.0,0.0,0.0,0.0,0.0,0.0,0.0,68,,,5.6,,25.0,1485.0,,,,,,,,,2017
0.667,0.0,0.0,0.0,0.0,0.0,0.0,0.667,0.0,0.667,0.0,0.0,0.667,1.0,0.0,0.0,0.0,0.0,0.0,0.0,0.0,0.0,0.0,0.0,0.0,0.0,0.0,0.0,0.0,0.0,68,,,5.8,,600.0,1195.0,1195.0,,,,,,,,2017
0.667,0.0,0.0,0.0,0.0,0.0,0.0,0.667,0.0,0.667,0.0,0.0,0.667,1.0,0.0,0.0,0.0,0.0,0.0,0.0,0.0,0.0,0.0,0.0,0.0,0.0,0.0,0.0,0.0,0.0,68,,,5.8,,800.0,180.0,395.0,,,,,,,,2017
0.667,0.0,0.0,0.0,0.0,0.0,0.0,0.667,0.0,0.667,0.0,0.0,0.667,1.0,0.0,0.0,0.0,0.0,0.0,0.0,0.0,0.0,0.0,0.0,0.0,0.0,0.0,0.0,0.0,0.0,68,,,5.8,,25.0,1535.0,1550.0,,,,,,,,2017
0.0,1.0,0.0,0.0,0.0,1.0,0.0,1.0,1.0,0.0,0.0,0.0,0.0,0.0,0.0,0.0,0.0,0.0,0.0,0.0,0.0,0.0,0.0,0.0,0.0,0.0,0.0,0.0,0.0,0.0,69,,,8.8,,25.0,,1419.6,,,,,,,,2017
0.0,1.0,0.0,0.0,0.0,1.0,0.0,1.0,1.0,1.0,0.0,0.0,0.0,0.0,0.0,0.0,0.0,0.0,0.0,0.0,0.0,0.0,0.0,0.0,0.0,0.0,0.0,0.0,0.0,0.0,69,,,7.8,,25.0,,1096.8,,,,,,,,2017
0.0,1.0,0.0,0.0,0.0,1.0,0.0,1.0,1.0,0.2,0.0,0.0,0.0,0.0,0.0,0.0,0.0,0.0,0.0,0.0,0.0,0.0,0.0,0.0,0.0,0.0,0.0,0.0,0.0,0.0,69,,,8.5,,25.0,,1905.6,,,,,,,,2017
0.0,1.0,0.0,0.0,0.0,1.0,0.0,1.0,1.0,0.4,0.0,0.0,0.0,0.0,0.0,0.0,0.0,0.0,0.0,0.0,0.0,0.0,0.0,0.0,0.0,0.0,0.0,0.0,0.0,0.0,69,,,8.3,,25.0,,1771.3,,,,212.0,,,,2017
0.0,1.0,0.0,0.0,0.0,1.0,0.0,1.0,1.0,0.5,0.0,0.0,0.0,0.0,0.0,0.0,0.0,0.0,0.0,0.0,0.0,0.0,0.0,0.0,0.0,0.0,0.0,0.0,0.0,0.0,69,,,8.2,,25.0,,1609.2,,,,,,,,2017
0.0,0.0,0.0,0.0,0.0,1.0,0.0,1.0,0.0,1.0,0.0,0.0,0.0,1.0,0.0,0.0,0.0,0.0,0.0,0.0,0.0,0.0,0.0,1.0,0.0,0.0,0.0,0.0,0.0,0.0,70,,,8.2,,25.0,1457.0,1908.0,,,,,,,,2014
0.0,0.0,0.0,0.0,0.0,1.0,0.0,1.0,0.0,1.0,0.0,0.0,0.0,1.0,0.0,0.0,0.0,0.0,0.0,0.0,0.0,0.0,0.0,1.0,0.0,0.0,0.0,0.0,0.0,0.0,70,,,8.2,,25.0,1420.0,1885.0,4.2,,,,,,,2014
0.0,0.0,0.0,0.0,0.0,1.0,0.0,1.0,0.0,1.0,0.0,0.0,0.0,1.0,0.0,0.0,0.0,0.0,0.0,0.0,0.0,0.0,0.0,1.0,0.0,0.0,0.0,0.0,0.0,0.0,70,,,8.2,,25.0,1328.0,1884.0,,,,,,,,2014
0.0,0.0,0.0,0.0,0.0,1.0,0.0,1.0,0.0,1.0,0.0,0.0,0.0,1.0,0.0,0.0,0.0,0.0,0.0,0.0,0.0,0.0,0.0,1.0,0.0,0.0,0.0,0.0,0.0,0.0,70,,,8.2,,25.0,1322.0,1726.0,,,,,,,,2014
0.0,0.0,0.0,0.0,0.0,1.0,0.0,1.0,0.0,1.0,0.0,0.0,0.0,1.0,0.0,0.0,0.0,0.0,0.0,0.0,0.0,0.0,0.0,1.0,0.0,0.0,0.0,0.0,0.0,0.0,70,,,8.2,,25.0,1375.0,2130.0,3.0,,,,,,,2014
0.0,0.0,0.0,0.0,0.0,0.0,0.0,1.0,0.0,1.0,0.0,0.0,1.0,1.0,0.0,0.0,0.0,0.0,0.0,0.0,0.0,0.0,0.0,1.0,0.0,0.0,0.0,0.0,0.0,0.0,70,,,8.1,,25.0,1157.0,1468.0,,,,,,,,2014
0.0,0.0,0.0,0.0,0.0,0.0,0.0,1.0,0.0,1.0,0.0,0.0,1.0,1.0,0.0,0.0,0.0,0.0,0.0,0.0,0.0,0.0,0.0,1.0,0.0,0.0,0.0,0.0,0.0,0.0,70,,,8.1,,25.0,1253.0,1393.0,,,,95.0,,,,2014
0.0,0.0,0.0,0.0,0.0,0.0,0.0,1.0,0.0,1.0,0.0,0.0,1.0,1.0,0.0,0.0,0.0,0.0,0.0,0.0,0.0,0.0,0.0,1.0,0.0,0.0,0.0,0.0,0.0,0.0,70,,,8.1,,25.0,1140.0,1463.0,,,,95.0,,,,2014
0.0,0.0,0.0,0.0,0.0,0.0,0.0,1.0,0.0,1.0,0.0,0.0,1.0,1.0,0.0,0.0,0.0,0.0,0.0,0.0,0.0,0.0,0.0,1.0,0.0,0.0,0.0,0.0,0.0,0.0,70,,,8.1,,25.0,1120.0,1376.0,30.0,,,95.0,,,,2014
0.0,0.0,0.0,0.0,0.0,0.0,0.0,1.0,0.0,1.0,0.0,0.0,1.0,1.0,0.0,0.0,0.0,0.0,0.0,0.0,0.0,0.0,0.0,1.0,0.0,0.0,0.0,0.0,0.0,0.0,70,,,8.1,,25.0,1170.0,1463.0,29.6,,,,,,,2014
0.0,0.0,0.0,0.0,0.0,1.0,0.0,0.0,0.0,0.17,0.0,0.0,1.0,0.0,0.0,0.0,0.0,0.0,0.0,0.0,0.0,0.0,1.0,0.0,1.0,0.0,0.0,0.0,0.0,0.0,71,,,12.6,715.0,25.0,2034.0,,1.5,,,,,,,2018
0.0,0.0,0.0,0.0,0.0,1.0,0.0,0.0,0.0,0.17,0.0,0.0,1.0,0.0,0.0,0.0,0.0,0.0,0.0,0.0,0.0,0.0,1.0,0.0,1.0,0.0,0.0,0.0,0.0,0.0,71,,,12.6,,1200.0,750.0,,1.5,,,,,,,2018
0.0,0.0,0.0,0.0,0.0,1.0,0.0,0.0,0.0,0.3,0.0,0.0,1.0,0.0,0.0,0.0,0.0,0.0,0.0,0.0,0.0,0.0,1.0,0.0,1.0,0.0,0.0,0.0,0.0,0.0,71,,,12.3,780.0,25.0,2050.0,,1.5,,,,,,,2018
0.0,0.0,0.0,0.0,0.0,1.0,0.0,0.0,0.0,0.3,0.0,0.0,1.0,0.0,0.0,0.0,0.0,0.0,0.0,0.0,0.0,0.0,1.0,0.0,1.0,0.0,0.0,0.0,0.0,0.0,71,,,12.3,,1200.0,586.0,,1.5,,,,,,,2018
0.0,0.0,0.0,0.0,0.0,1.0,0.0,0.0,0.0,0.0,0.0,0.0,1.0,0.0,0.0,0.0,0.0,0.0,0.0,0.0,0.0,0.0,1.0,0.0,1.0,0.0,0.0,0.0,0.0,0.0,71,,,13.0,715.0,25.0,2327.0,,1.5,,,,,,,2018
0.0,0.0,0.0,0.0,0.0,1.0,0.0,0.0,0.0,0.0,0.0,0.0,1.0,0.0,0.0,0.0,0.0,0.0,0.0,0.0,0.0,0.0,1.0,0.0,1.0,0.0,0.0,0.0,0.0,0.0,71,,,13.0,,1200.0,979.0,,1.5,,,,,,,2018
0.0,0.0,0.0,0.0,0.0,0.0,0.0,1.0,0.0,0.578,0.0,0.0,0.0,0.416,0.0,0.0,0.0,0.0,0.0,0.0,0.0,0.0,1.0,0.26,0.0,0.0,0.0,0.0,0.0,0.0,72,,,10.4,,60.0,795.0,,,,,122.0,,,,2015
0.0,0.0,0.0,0.0,0.0,0.0,0.0,1.0,0.0,0.578,0.0,0.0,0.0,0.416,0.0,0.0,0.0,0.0,0.0,0.0,0.0,0.0,1.0,0.26,0.0,0.0,0.0,0.0,0.0,0.0,72,,,10.4,,100.0,765.0,,,,,122.0,,,,2015
0.0,0.0,0.0,0.0,0.0,0.0,0.0,1.0,0.0,0.578,0.0,0.0,0.0,0.416,0.0,0.0,0.0,0.0,0.0,0.0,0.0,0.0,1.0,0.26,0.0,0.0,0.0,0.0,0.0,0.0,72,,,10.4,,200.0,650.0,,,,,122.0,,,,2015
0.0,0.0,0.0,0.0,0.0,0.0,0.0,1.0,0.0,0.578,0.0,0.0,0.0,0.416,0.0,0.0,0.0,0.0,0.0,0.0,0.0,0.0,1.0,0.26,0.0,0.0,0.0,0.0,0.0,0.0,72,,,10.4,,300.0,590.0,,,,,122.0,,,,2015
0.0,0.0,0.0,0.0,0.0,0.0,0.0,1.0,0.0,0.578,0.0,0.0,0.0,0.416,0.0,0.0,0.0,0.0,0.0,0.0,0.0,0.0,1.0,0.26,0.0,0.0,0.0,0.0,0.0,0.0,72,,,10.4,,25.0,845.0,,,,,122.0,,,,2015
