Repository: vahid2364/DataScribe_DeepTabularLearning

# DataScribe Deep Tabular Learning

This repository provides the code, data, and documentation for the paper:

**[Decoding Non-Linearity and Complexity: Deep Tabular Learning Approaches for Materials Science](https://arxiv.org/abs/2411.18717)**  
*Vahid Attari, Raymundo Arroyave*  
Department of Materials Science & Engineering, Texas A&M University.
   <a href="https://youtu.be/mSeamv819hI" target="_blank">
         alt="Watch the demo on YouTube"
         style="border:2px solid black; border-radius:6px;">
   </a>
   <em>Click the image to watch a video demonstration of DataScribe GUI for training an encoder-decoder model on HEA data on YouTube.</em>
<div align="center">
</div>

---

File: datasets/BorgHEA-DATA/ED_regression_FDN/Borg_df_updated.csv (part 3 of 7)
Al,Co,Fe,Ni,Si,Cr,Mn,Nb,Mo,Ti,Cu,C,V,Zr,B,Nd,Y,Sn,Li,Mg,Zn,Sc,Ta,Hf,W,Re,Ca,Pd,Ga,Ag,IDENTIFIER: Reference ID,PROPERTY: grain size ($\mu$m),PROPERTY: Exp. Density (g/cm$^3$),PROPERTY: Calculated Density (g/cm$^3$),PROPERTY: HV,PROPERTY: Test temperature ($^\circ$C),PROPERTY: YS (MPa),PROPERTY: UTS (MPa),PROPERTY: Elongation (%),PROPERTY: Elongation plastic (%),PROPERTY: Exp. Young modulus (GPa),PROPERTY: Calculated Young modulus (GPa),PROPERTY: O content (wppm),PROPERTY: N content (wppm),PROPERTY: C content (wppm),REFERENCE: year
0.0,0.0,0.0,0.0,0.1,0.0,0.0,1.0,0.5,1.0,0.0,0.0,0.0,1.0,0.0,0.0,0.0,0.0,0.0,0.0,0.0,0.0,0.0,0.5,0.0,0.0,0.0,0.0,0.0,0.0,73,,,7.7,442.0,25.0,1350.0,2150.0,,28.0,,,,,,2016
0.0,0.0,0.0,0.0,0.3,0.0,0.0,1.0,0.5,1.0,0.0,0.0,0.0,1.0,0.0,0.0,0.0,0.0,0.0,0.0,0.0,0.0,0.0,0.5,0.0,0.0,0.0,0.0,0.0,0.0,73,,,7.5,494.0,25.0,1370.0,1950.0,,23.0,,,,,,2016
0.0,0.0,0.0,0.0,0.5,0.0,0.0,1.0,0.5,1.0,0.0,0.0,0.0,1.0,0.0,0.0,0.0,0.0,0.0,0.0,0.0,0.0,0.0,0.5,0.0,0.0,0.0,0.0,0.0,0.0,73,,,7.2,524.0,25.0,1600.0,1900.0,,23.0,,,,,,2016
0.0,0.0,0.0,0.0,0.7,0.0,0.0,1.0,0.5,1.0,0.0,0.0,0.0,1.0,0.0,0.0,0.0,0.0,0.0,0.0,0.0,0.0,0.0,0.5,0.0,0.0,0.0,0.0,0.0,0.0,73,,,7.0,580.0,25.0,1550.0,1900.0,,12.0,,,,,,2016
0.0,0.0,0.0,0.0,0.9,0.0,0.0,1.0,0.5,1.0,0.0,0.0,0.0,1.0,0.0,0.0,0.0,0.0,0.0,0.0,0.0,0.0,0.0,0.5,0.0,0.0,0.0,0.0,0.0,0.0,73,,,6.8,640.0,25.0,1650.0,2000.0,,9.0,,,,,,2016
0.0,0.0,0.0,0.0,0.0,0.0,0.0,1.0,0.5,1.0,0.0,0.0,0.0,1.0,0.0,0.0,0.0,0.0,0.0,0.0,0.0,0.0,0.0,0.5,0.0,0.0,0.0,0.0,0.0,0.0,73,,,7.9,400.0,25.0,1150.0,1500.0,,25.0,,,,,,2016
0.0,0.0,0.0,0.0,0.0,0.0,0.0,0.667,0.0,1.0,0.0,0.0,0.0,0.833,0.0,0.0,0.0,0.0,0.0,0.0,0.0,0.0,0.333,0.5,0.0,0.0,0.0,0.0,0.0,0.0,74,,,8.4,,-268.8,2250.0,,,,,100.0,,,,2018
0.0,0.0,0.0,0.0,0.0,0.0,0.0,0.667,0.0,1.0,0.0,0.0,0.0,0.833,0.0,0.0,0.0,0.0,0.0,0.0,0.0,0.0,0.333,0.5,0.0,0.0,0.0,0.0,0.0,0.0,74,,,8.4,,-268.8,2210.0,,,,,100.0,,,,2018
0.0,0.0,0.0,0.0,0.0,0.0,0.0,0.667,0.0,1.0,0.0,0.0,0.0,0.833,0.0,0.0,0.0,0.0,0.0,0.0,0.0,0.0,0.333,0.5,0.0,0.0,0.0,0.0,0.0,0.0,74,,,8.4,,-196.0,1880.0,,,,,100.0,,,,2018
0.0,0.0,0.0,0.0,0.0,0.0,0.0,0.667,0.0,1.0,0.0,0.0,0.0,0.833,0.0,0.0,0.0,0.0,0.0,0.0,0.0,0.0,0.333,0.5,0.0,0.0,0.0,0.0,0.0,0.0,74,,,8.4,,-196.0,1750.0,,,,,100.0,,,,2018
0.0,0.0,0.0,0.0,0.0,0.0,0.0,0.667,0.0,1.0,0.0,0.0,0.0,0.833,0.0,0.0,0.0,0.0,0.0,0.0,0.0,0.0,0.333,0.5,0.0,0.0,0.0,0.0,0.0,0.0,74,,,8.4,,-153.0,1640.0,,,,,100.0,,,,2018
0.0,0.0,0.0,0.0,0.0,0.0,0.0,0.667,0.0,1.0,0.0,0.0,0.0,0.833,0.0,0.0,0.0,0.0,0.0,0.0,0.0,0.0,0.333,0.5,0.0,0.0,0.0,0.0,0.0,0.0,74,,,8.4,,-153.0,1550.0,,,,,100.0,,,,2018
0.0,0.0,0.0,0.0,0.0,0.0,0.0,0.667,0.0,1.0,0.0,0.0,0.0,0.833,0.0,0.0,0.0,0.0,0.0,0.0,0.0,0.0,0.333,0.5,0.0,0.0,0.0,0.0,0.0,0.0,74,,,8.4,,-103.0,1380.0,,,,,100.0,,,,2018
0.0,0.0,0.0,0.0,0.0,0.0,0.0,0.667,0.0,1.0,0.0,0.0,0.0,0.833,0.0,0.0,0.0,0.0,0.0,0.0,0.0,0.0,0.333,0.5,0.0,0.0,0.0,0.0,0.0,0.0,74,,,8.4,,-103.0,1370.0,,,,,100.0,,,,2018
0.0,0.0,0.0,0.0,0.0,0.0,0.0,0.667,0.0,1.0,0.0,0.0,0.0,0.833,0.0,0.0,0.0,0.0,0.0,0.0,0.0,0.0,0.333,0.5,0.0,0.0,0.0,0.0,0.0,0.0,74,,,8.4,,-43.0,1200.0,,,,,100.0,,,,2018
0.0,0.0,0.0,0.0,0.0,0.0,0.0,0.667,0.0,1.0,0.0,0.0,0.0,0.833,0.0,0.0,0.0,0.0,0.0,0.0,0.0,0.0,0.333,0.5,0.0,0.0,0.0,0.0,0.0,0.0,74,,,8.4,,-43.0,1180.0,,,,,100.0,,,,2018
0.0,0.0,0.0,0.0,0.0,0.0,0.0,0.667,0.0,1.0,0.0,0.0,0.0,0.833,0.0,0.0,0.0,0.0,0.0,0.0,0.0,0.0,0.333,0.5,0.0,0.0,0.0,0.0,0.0,0.0,74,,,8.4,,72.0,1040.0,,,,,100.0,,,,2018
0.0,0.0,0.0,0.0,0.0,0.0,0.0,0.667,0.0,1.0,0.0,0.0,0.0,0.833,0.0,0.0,0.0,0.0,0.0,0.0,0.0,0.0,0.333,0.5,0.0,0.0,0.0,0.0,0.0,0.0,74,,,8.4,,72.0,1020.0,,,,,100.0,,,,2018
0.0,0.0,0.0,0.0,0.0,0.0,0.0,0.667,0.0,1.0,0.0,0.0,0.0,0.833,0.0,0.0,0.0,0.0,0.0,0.0,0.0,0.0,0.333,0.5,0.0,0.0,0.0,0.0,0.0,0.0,74,,,8.4,,25.0,1150.0,,,,,100.0,,,,2018
0.0,0.0,0.0,0.0,0.0,0.0,0.0,0.667,0.0,1.0,0.0,0.0,0.0,0.833,0.0,0.0,0.0,0.0,0.0,0.0,0.0,0.0,0.333,0.5,0.0,0.0,0.0,0.0,0.0,0.0,74,,,8.4,,25.0,1100.0,,,,,100.0,,,,2018
0.0,0.0,0.0,0.0,0.0,0.0,0.0,0.667,0.0,1.0,0.0,0.0,0.0,0.833,0.0,0.0,0.0,0.0,0.0,0.0,0.0,0.0,0.333,0.5,0.0,0.0,0.0,0.0,0.0,0.0,74,,,8.4,,-268.8,2390.0,,,,,100.0,,,,2018
0.0,0.0,0.0,0.0,0.0,0.0,0.0,0.667,0.0,1.0,0.0,0.0,0.0,0.833,0.0,0.0,0.0,0.0,0.0,0.0,0.0,0.0,0.333,0.5,0.0,0.0,0.0,0.0,0.0,0.0,74,,,8.4,,-196.0,1920.0,,,,,100.0,,,,2018
0.0,0.0,0.0,0.0,0.0,0.0,0.0,0.667,0.0,1.0,0.0,0.0,0.0,0.833,0.0,0.0,0.0,0.0,0.0,0.0,0.0,0.0,0.333,0.5,0.0,0.0,0.0,0.0,0.0,0.0,74,,,8.4,,-153.0,1370.0,,,,,100.0,,,,2018
0.0,0.0,0.0,0.0,0.0,0.0,0.0,0.667,0.0,1.0,0.0,0.0,0.0,0.833,0.0,0.0,0.0,0.0,0.0,0.0,0.0,0.0,0.333,0.5,0.0,0.0,0.0,0.0,0.0,0.0,74,,,8.4,,-103.0,1250.0,,,,,100.0,,,,2018
0.0,0.0,0.0,0.0,0.0,0.0,0.0,0.667,0.0,1.0,0.0,0.0,0.0,0.833,0.0,0.0,0.0,0.0,0.0,0.0,0.0,0.0,0.333,0.5,0.0,0.0,0.0,0.0,0.0,0.0,74,,,8.4,,-43.0,1020.0,,,,,100.0,,,,2018
0.0,0.0,0.0,0.0,0.0,0.0,0.0,0.667,0.0,1.0,0.0,0.0,0.0,0.833,0.0,0.0,0.0,0.0,0.0,0.0,0.0,0.0,0.333,0.5,0.0,0.0,0.0,0.0,0.0,0.0,74,,,8.4,,72.0,640.0,,,,,100.0,,,,2018
0.0,0.0,0.0,0.0,0.0,0.0,0.0,0.667,0.0,1.0,0.0,0.0,0.0,0.833,0.0,0.0,0.0,0.0,0.0,0.0,0.0,0.0,0.333,0.5,0.0,0.0,0.0,0.0,0.0,0.0,74,,,8.4,,25.0,890.0,,,,,100.0,,,,2018
0.0,0.0,0.0,0.0,0.3,0.0,0.0,1.0,0.5,1.0,0.0,0.0,0.5,0.0,0.0,0.0,0.0,0.0,0.0,0.0,0.0,0.0,0.0,1.0,0.0,0.0,0.0,0.0,0.0,0.0,75,,,8.5,,1000.0,398.0,430.0,,,,,,,,2017
0.0,0.0,0.0,0.0,0.3,0.0,0.0,1.0,0.5,1.0,0.0,0.0,0.5,0.0,0.0,0.0,0.0,0.0,0.0,0.0,0.0,0.0,0.0,1.0,0.0,0.0,0.0,0.0,0.0,0.0,75,,,8.5,,25.0,1617.0,2016.0,,,,,,,,2017
0.0,0.0,0.0,0.0,0.3,0.0,0.0,1.0,0.5,1.0,0.0,0.0,0.5,0.0,0.0,0.0,0.0,0.0,0.0,0.0,0.0,0.0,0.0,1.0,0.0,0.0,0.0,0.0,0.0,0.0,75,,,8.5,,1200.0,166.0,187.0,,,,,,,,2017
0.0,0.0,0.0,0.0,0.5,0.0,0.0,1.0,0.5,1.0,0.0,0.0,0.5,0.0,0.0,0.0,0.0,0.0,0.0,0.0,0.0,0.0,0.0,1.0,0.0,0.0,0.0,0.0,0.0,0.0,75,,,8.2,,1000.0,614.0,696.0,,,,,,,,2017
0.0,0.0,0.0,0.0,0.5,0.0,0.0,1.0,0.5,1.0,0.0,0.0,0.5,0.0,0.0,0.0,0.0,0.0,0.0,0.0,0.0,0.0,0.0,1.0,0.0,0.0,0.0,0.0,0.0,0.0,75,,,8.2,,25.0,1787.0,2052.0,,,,,,,,2017
0.0,0.0,0.0,0.0,0.5,0.0,0.0,1.0,0.5,1.0,0.0,0.0,0.5,0.0,0.0,0.0,0.0,0.0,0.0,0.0,0.0,0.0,0.0,1.0,0.0,0.0,0.0,0.0,0.0,0.0,75,,,8.2,,1200.0,188.0,219.0,,,,,,,,2017
0.0,0.0,0.0,0.0,0.7,0.0,0.0,1.0,0.5,1.0,0.0,0.0,0.5,0.0,0.0,0.0,0.0,0.0,0.0,0.0,0.0,0.0,0.0,1.0,0.0,0.0,0.0,0.0,0.0,0.0,75,,,7.9,,1000.0,673.0,741.0,,,,,,,,2017
0.0,0.0,0.0,0.0,0.7,0.0,0.0,1.0,0.5,1.0,0.0,0.0,0.5,0.0,0.0,0.0,0.0,0.0,0.0,0.0,0.0,0.0,0.0,1.0,0.0,0.0,0.0,0.0,0.0,0.0,75,,,7.9,,25.0,2134.0,2242.0,,,,,,,,2017
0.0,0.0,0.0,0.0,0.7,0.0,0.0,1.0,0.5,1.0,0.0,0.0,0.5,0.0,0.0,0.0,0.0,0.0,0.0,0.0,0.0,0.0,0.0,1.0,0.0,0.0,0.0,0.0,0.0,0.0,75,,,7.9,,1200.0,235.0,268.0,,,,,,,,2017
0.0,0.0,0.0,0.0,0.0,0.0,0.0,1.0,0.5,1.0,0.0,0.0,0.5,0.0,0.0,0.0,0.0,0.0,0.0,0.0,0.0,0.0,0.0,1.0,0.0,0.0,0.0,0.0,0.0,0.0,75,,,9.0,,1000.0,368.0,394.0,,,,126.0,,,,2017
0.0,0.0,0.0,0.0,0.0,0.0,0.0,1.0,0.5,1.0,0.0,0.0,0.5,0.0,0.0,0.0,0.0,0.0,0.0,0.0,0.0,0.0,0.0,1.0,0.0,0.0,0.0,0.0,0.0,0.0,75,,,9.0,,1200.0,60.0,,,,,126.0,,,,2017
0.0,0.0,0.0,0.0,0.0,0.0,0.0,1.0,0.5,1.0,0.0,0.0,0.5,0.0,0.0,0.0,0.0,0.0,0.0,0.0,0.0,0.0,0.0,1.0,0.0,0.0,0.0,0.0,0.0,0.0,75,,,9.0,,25.0,1260.0,,,,,126.0,,,,2017
0.0,0.0,0.0,0.0,0.0,0.0,0.0,0.142,0.0,1.0,0.0,0.0,0.0,0.787,0.0,0.0,0.0,0.0,0.0,0.0,0.0,0.0,0.142,0.787,0.0,0.0,0.0,0.0,0.0,0.0,76,,,8.5,,25.0,540.0,995.0,,,,92.0,,,,2016
0.25,0.0,0.0,0.0,0.0,0.0,0.0,1.0,0.0,1.0,0.0,0.0,0.0,1.0,0.0,0.0,0.0,0.0,0.0,0.0,0.0,0.0,1.0,0.0,0.0,0.0,0.0,0.0,0.0,0.0,77,,,8.6,,1000.0,366.0,408.0,,,,,,,,2018
0.25,0.0,0.0,0.0,0.0,0.0,0.0,1.0,0.0,1.0,0.0,0.0,0.0,1.0,0.0,0.0,0.0,0.0,0.0,0.0,0.0,0.0,1.0,0.0,0.0,0.0,0.0,0.0,0.0,0.0,77,,,8.6,,25.0,1745.0,1830.0,,,,,,,,2018
0.5,0.0,0.0,0.0,0.0,0.0,0.0,1.0,0.5,1.0,0.0,0.0,0.0,1.0,0.0,0.0,0.0,0.0,0.0,0.0,0.0,0.0,0.5,0.0,0.0,0.0,0.0,0.0,0.0,0.0,77,,,7.6,,1000.0,579.0,646.0,,,,,,,,2018
0.5,0.0,0.0,0.0,0.0,0.0,0.0,1.0,0.5,1.0,0.0,0.0,0.0,1.0,0.0,0.0,0.0,0.0,0.0,0.0,0.0,0.0,0.5,0.0,0.0,0.0,0.0,0.0,0.0,0.0,77,,,7.6,,25.0,2350.0,2460.0,,,,,,,,2018
1.0,0.0,0.0,0.0,0.0,0.0,0.0,1.0,0.5,1.0,0.0,0.0,0.0,1.0,0.0,0.0,0.0,0.0,0.0,0.0,0.0,0.0,0.5,0.0,0.0,0.0,0.0,0.0,0.0,0.0,77,,,7.1,,25.0,2197.0,2370.0,,,,,,,,2018
1.0,0.0,0.0,0.0,0.0,0.0,0.0,1.0,0.5,1.0,0.0,0.0,0.0,0.5,0.0,0.0,0.0,0.0,0.0,0.0,0.0,0.0,0.5,0.0,0.0,0.0,0.0,0.0,0.0,0.0,77,,,7.2,,1000.0,935.0,1019.0,,,,,,,,2018
1.0,0.0,0.0,0.0,0.0,0.0,0.0,1.0,0.5,1.0,0.0,0.0,0.0,0.5,0.0,0.0,0.0,0.0,0.0,0.0,0.0,0.0,0.5,0.0,0.0,0.0,0.0,0.0,0.0,0.0,77,,,7.2,,25.0,,1320.0,,,,,,,,2018
1.0,0.0,0.0,0.0,0.0,0.0,0.0,1.0,0.0,1.0,0.0,0.0,0.0,0.5,0.0,0.0,0.0,0.0,0.0,0.0,0.0,0.0,0.5,0.0,0.0,0.0,0.0,0.0,0.0,0.0,77,,,6.9,,1000.0,535.0,542.0,,,,,,,,2018
1.0,0.0,0.0,0.0,0.0,0.0,0.0,1.0,0.0,1.0,0.0,0.0,0.0,0.5,0.0,0.0,0.0,0.0,0.0,0.0,0.0,0.0,0.5,0.0,0.0,0.0,0.0,0.0,0.0,0.0,77,,,6.9,,25.0,1352.0,1357.0,,,,,,,,2018
0.0,0.0,0.0,0.0,0.5,0.0,0.0,1.0,0.0,1.0,0.0,0.0,1.0,1.0,0.0,0.0,0.0,0.0,0.0,0.0,0.0,0.0,0.0,1.0,0.0,0.0,0.0,0.0,0.0,0.0,78,,,7.5,,400.0,1273.0,1335.0,14.5,,,,,,,2016
0.0,0.0,0.0,0.0,0.5,0.0,0.0,1.0,0.0,1.0,0.0,0.0,1.0,1.0,0.0,0.0,0.0,0.0,0.0,0.0,0.0,0.0,0.0,1.0,0.0,0.0,0.0,0.0,0.0,0.0,78,,,7.5,,600.0,597.0,651.0,50.0,,,,,,,2016
0.0,0.0,0.0,0.0,0.5,0.0,0.0,1.0,0.0,1.0,0.0,0.0,1.0,1.0,0.0,0.0,0.0,0.0,0.0,0.0,0.0,0.0,0.0,1.0,0.0,0.0,0.0,0.0,0.0,0.0,78,,,7.5,,800.0,102.0,107.0,50.0,,,,,,,2016
0.0,0.0,0.0,0.0,0.5,0.0,0.0,1.0,0.0,1.0,0.0,0.0,1.0,1.0,0.0,0.0,0.0,0.0,0.0,0.0,0.0,0.0,0.0,1.0,0.0,0.0,0.0,0.0,0.0,0.0,78,,,7.5,,25.0,1483.0,1611.0,9.5,,,,,,,2016
0.0,0.0,0.0,0.0,0.5,0.0,0.0,1.0,0.0,1.0,0.0,0.0,1.0,1.0,0.0,0.0,0.0,0.0,0.0,0.0,0.0,0.0,0.0,1.0,0.0,0.0,0.0,0.0,0.0,0.0,78,,,7.5,,600.0,920.0,1252.0,50.0,,,,,,,2016
0.0,0.0,0.0,0.0,0.5,0.0,0.0,1.0,0.0,1.0,0.0,0.0,1.0,1.0,0.0,0.0,0.0,0.0,0.0,0.0,0.0,0.0,0.0,1.0,0.0,0.0,0.0,0.0,0.0,0.0,78,,,7.5,,800.0,371.0,427.0,50.0,,,,,,,2016
0.0,0.0,0.0,0.0,0.5,0.0,0.0,1.0,0.0,1.0,0.0,0.0,1.0,1.0,0.0,0.0,0.0,0.0,0.0,0.0,0.0,0.0,0.0,1.0,0.0,0.0,0.0,0.0,0.0,0.0,78,,,7.5,,25.0,1540.0,1643.0,16.8,,,,,,,2016
0.0,0.0,0.0,0.0,0.0,0.0,0.0,1.0,0.0,1.0,0.0,0.0,0.0,1.0,0.0,0.0,0.0,0.0,0.0,0.0,0.0,0.0,1.0,1.0,0.0,0.0,0.0,0.0,0.0,0.0,79,0.05,,9.9,420.0,25.0,1900.0,,7.9,,,107.0,,,,2018
0.0,0.0,0.0,0.0,0.0,0.0,0.0,1.0,0.0,1.0,0.0,0.0,0.0,1.0,0.0,0.0,0.0,0.0,0.0,0.0,0.0,0.0,1.0,1.0,0.0,0.0,0.0,0.0,0.0,0.0,79,0.05,,9.9,530.0,25.0,1520.0,,1.7,,,,,,,2018
0.0,0.0,0.0,0.0,0.0,0.0,0.0,1.0,0.0,1.0,0.0,0.0,0.0,1.0,0.0,0.0,0.0,0.0,0.0,0.0,0.0,0.0,1.0,1.0,0.0,0.0,0.0,0.0,0.0,0.0,79,0.1,,9.9,340.0,25.0,795.0,,5.0,,,,,,,2018
0.0,0.0,0.0,0.0,0.0,0.0,0.0,1.0,0.0,1.0,0.0,0.0,0.0,1.0,0.0,0.0,0.0,0.0,0.0,0.0,0.0,0.0,1.0,1.0,0.0,0.0,0.0,0.0,0.0,0.0,79,100.0,,9.9,309.0,25.0,830.0,840.0,9.2,,,107.0,,,,2018
0.0,0.0,0.0,0.0,0.0,0.0,0.0,1.0,0.0,1.0,0.0,0.0,0.0,1.0,0.0,0.0,0.0,0.0,0.0,0.0,0.0,0.0,1.0,1.0,0.0,0.0,0.0,0.0,0.0,0.0,80,,,9.9,366.0,25.0,1202.0,1295.0,4.7,,,107.0,,,,2015
0.0,0.0,0.0,0.0,0.0,0.0,0.0,1.0,0.0,1.0,0.0,0.0,0.0,1.0,0.0,0.0,0.0,0.0,0.0,0.0,0.0,0.0,1.0,1.0,0.0,0.0,0.0,0.0,0.0,0.0,80,,,9.9,,25.0,1303.0,1334.0,,,,,,,,2015
0.0,0.0,0.0,0.0,0.0,0.0,0.0,1.0,0.0,1.0,0.0,0.0,0.0,1.0,0.0,0.0,0.0,0.0,0.0,0.0,0.0,0.0,1.0,1.0,0.0,0.0,0.0,0.0,0.0,0.0,80,,,9.9,351.0,25.0,1145.0,1262.0,9.7,,,107.0,,,,2015
0.0,0.0,0.0,0.0,0.0,0.0,0.0,1.0,0.0,1.0,0.0,0.0,0.0,1.0,0.0,0.0,0.0,0.0,0.0,0.0,0.0,0.0,1.0,1.0,0.0,0.0,0.0,0.0,0.0,0.0,81,,,9.9,,25.0,958.0,974.0,,,,107.0,,,,2016
0.0,0.0,0.0,0.0,0.0,0.0,0.0,1.0,0.0,1.0,0.0,0.0,0.0,1.0,0.0,0.0,0.0,0.0,0.0,0.0,0.0,0.0,1.0,1.0,0.0,0.0,0.0,0.0,0.0,0.0,81,,,9.9,,25.0,944.0,959.0,,,,107.0,,,,2016
0.0,0.0,0.0,0.0,0.0,0.0,0.0,1.0,0.0,1.0,0.0,0.0,0.0,1.0,0.0,0.0,0.0,0.0,0.0,0.0,0.0,0.0,1.0,1.0,0.0,0.0,0.0,0.0,0.0,0.0,81,,,9.9,,25.0,940.0,953.0,,,,107.0,,,,2016
0.0,0.0,0.0,0.0,0.0,0.0,0.0,1.0,0.0,1.0,0.0,0.0,0.0,1.0,0.0,0.0,0.0,0.0,0.0,0.0,0.0,0.0,1.0,1.0,0.0,0.0,0.0,0.0,0.0,0.0,82,,,9.9,,25.0,940.0,1080.0,,,,107.0,,,,2018
0.0,0.0,0.0,0.0,0.0,0.0,0.0,1.0,0.0,1.0,0.0,0.0,0.0,1.0,0.0,0.0,0.0,0.0,0.0,0.0,0.0,0.0,1.0,1.0,0.0,0.0,0.0,0.0,0.0,0.0,83,,,9.9,,25.0,905.0,,,,,107.0,,,,2015
0.0,0.0,0.0,0.0,0.0,0.0,0.0,1.0,0.0,1.0,0.0,0.0,0.0,1.0,0.0,0.0,0.0,0.0,0.0,0.0,0.0,0.0,1.0,1.0,0.0,0.0,0.0,0.0,0.0,0.0,84,,,9.9,,25.0,890.0,,,,,107.0,,,,2016
0.0,0.0,0.0,0.0,0.0,0.0,0.0,1.0,0.0,1.0,0.0,0.0,0.0,1.0,0.0,0.0,0.0,0.0,0.0,0.0,0.0,0.0,1.0,1.0,0.0,0.0,0.0,0.0,0.0,0.0,85,,,9.9,,25.0,828.0,862.0,,,,107.0,,,,2016
0.0,0.0,0.0,0.0,0.0,0.0,0.0,1.0,0.0,1.0,0.0,0.0,0.0,1.0,0.0,0.0,0.0,0.0,0.0,0.0,0.0,0.0,1.0,1.0,0.0,0.0,0.0,0.0,0.0,0.0,85,,,9.9,,25.0,827.0,856.0,,,,107.0,,,,2016
0.0,0.0,0.0,0.0,0.0,0.0,0.0,1.0,0.0,1.0,0.0,0.0,0.0,1.0,0.0,0.0,0.0,0.0,0.0,0.0,0.0,0.0,1.0,1.0,0.0,0.0,0.0,0.0,0.0,0.0,85,,,9.9,,25.0,820.0,869.0,,,,107.0,,,,2016
0.0,0.0,0.0,0.0,0.0,0.0,0.0,1.0,0.0,1.0,0.0,0.0,0.0,1.0,0.0,0.0,0.0,0.0,0.0,0.0,0.0,0.0,1.0,1.0,0.0,0.0,0.0,0.0,0.0,0.0,85,,,9.9,,25.0,803.0,810.0,,,,107.0,,,,2016
0.2,0.0,0.0,0.0,0.0,0.0,0.0,0.0,1.0,1.0,0.0,0.0,1.0,0.0,0.0,0.0,0.0,0.0,0.0,0.0,0.0,0.0,1.0,0.0,0.0,0.0,0.0,0.0,0.0,0.0,86,,,9.3,,25.0,1021.0,1249.0,,,,183.0,,,,2017
0.6,0.0,0.0,0.0,0.0,0.0,0.0,0.0,1.0,1.0,0.0,0.0,1.0,0.0,0.0,0.0,0.0,0.0,0.0,0.0,0.0,0.0,1.0,0.0,0.0,0.0,0.0,0.0,0.0,0.0,86,,,8.7,,25.0,962.0,1033.0,,,,173.0,,,,2017
1.0,0.0,0.0,0.0,0.0,0.0,0.0,0.0,1.0,1.0,0.0,0.0,1.0,0.0,0.0,0.0,0.0,0.0,0.0,0.0,0.0,0.0,1.0,0.0,0.0,0.0,0.0,0.0,0.0,0.0,86,,,8.2,,25.0,,735.0,,,,165.0,,,,2017
0.0,0.0,0.0,0.0,0.0,0.0,0.0,0.0,1.0,1.0,0.0,0.0,1.0,0.0,0.0,0.0,0.0,0.0,0.0,0.0,0.0,0.0,1.0,0.0,0.0,0.0,0.0,0.0,0.0,0.0,86,,,9.6,,25.0,1221.0,1454.0,,,,189.0,,,,2017
0.0,0.0,0.0,0.0,0.0,0.0,0.0,1.0,0.0,0.0,0.0,0.0,0.0,1.0,0.0,0.0,0.0,0.0,0.0,0.0,0.0,0.0,1.0,1.0,0.0,0.0,0.0,0.0,0.0,0.0,87,,,11.1,571.0,25.0,2310.0,,0.3,,,,,,,2016
0.0,0.0,0.0,0.0,0.0,0.0,0.0,1.0,0.0,0.0,0.0,0.0,0.0,1.0,0.0,0.0,0.0,0.0,0.0,0.0,0.0,0.0,1.0,1.0,0.0,0.0,0.0,0.0,0.0,0.0,87,,,11.1,536.0,25.0,2100.0,2200.0,3.5,,,,,,,2016
0.0,0.0,0.0,0.0,0.0,0.0,0.0,1.0,0.0,0.0,0.0,0.0,0.0,1.0,0.0,0.0,0.0,0.0,0.0,0.0,0.0,0.0,1.0,1.0,0.0,0.0,0.0,0.0,0.0,0.0,87,,,11.1,,25.0,2020.0,2030.0,1.7,,,,,,,2016
0.0,0.0,0.0,0.0,0.0,0.0,0.0,1.0,0.0,0.0,0.0,0.0,0.0,1.0,0.0,0.0,0.0,0.0,0.0,0.0,0.0,0.0,1.0,1.0,0.0,0.0,0.0,0.0,0.0,0.0,87,,,11.1,550.0,25.0,1950.0,2010.0,2.2,,,,,,,2016
0.0,0.0,0.0,0.0,0.0,0.0,0.0,1.0,0.0,0.0,0.0,0.0,0.0,1.0,0.0,0.0,0.0,0.0,0.0,0.0,0.0,0.0,1.0,1.0,0.0,0.0,0.0,0.0,0.0,0.0,87,,,11.1,365.0,25.0,1315.0,1800.0,21.6,,,105.0,,,,2016
0.0,0.0,0.0,0.0,0.0,0.0,0.0,0.0,0.0,1.0,0.0,0.0,0.0,1.0,0.0,0.0,0.0,0.0,0.0,0.0,0.0,0.0,0.4,1.0,0.0,0.0,0.0,0.0,0.0,0.0,88,,,9.2,,25.0,400.0,1100.0,,,,,,,,2017
0.0,0.0,0.0,0.0,0.0,0.0,0.0,0.0,0.0,1.0,0.0,0.0,0.0,1.0,0.0,0.0,0.0,0.0,0.0,0.0,0.0,0.0,0.5,1.0,0.0,0.0,0.0,0.0,0.0,0.0,88,,,9.4,,25.0,700.0,1100.0,,,,,,,,2017
0.0,0.0,0.0,0.0,0.0,0.0,0.0,0.0,0.0,1.0,0.0,0.0,0.0,1.0,0.0,0.0,0.0,0.0,0.0,0.0,0.0,0.0,0.6,1.0,0.0,0.0,0.0,0.0,0.0,0.0,88,,,9.6,,25.0,800.0,1100.0,,,,,,,,2017
0.0,0.0,0.0,0.0,0.0,0.0,0.0,0.0,0.0,1.0,0.0,0.0,0.0,1.0,0.0,0.0,0.0,0.0,0.0,0.0,0.0,0.0,1.0,1.0,0.0,0.0,0.0,0.0,0.0,0.0,88,,,10.2,,25.0,1500.0,1500.0,,,,107.0,,,,2017
0.0,0.0,0.0,0.0,0.0,0.0,0.0,1.0,1.0,0.25,0.0,0.0,0.0,0.0,0.0,0.0,0.0,0.0,0.0,0.0,0.0,0.0,1.0,0.0,1.0,0.0,0.0,0.0,0.0,0.0,89,,,13.1,478.3,25.0,1109.0,1197.0,,,,242.0,,,,2018
0.0,0.0,0.0,0.0,0.0,0.0,0.0,1.0,1.0,0.5,0.0,0.0,0.0,0.0,0.0,0.0,0.0,0.0,0.0,0.0,0.0,0.0,1.0,0.0,1.0,0.0,0.0,0.0,0.0,0.0,89,,,12.6,481.2,25.0,1211.0,1578.0,,,,234.0,,,,2018
0.0,0.0,0.0,0.0,0.0,0.0,0.0,1.0,1.0,0.75,0.0,0.0,0.0,0.0,0.0,0.0,0.0,0.0,0.0,0.0,0.0,0.0,1.0,0.0,1.0,0.0,0.0,0.0,0.0,0.0,89,,,12.2,495.6,25.0,1304.0,1593.0,,,,228.0,,,,2018
0.0,0.0,0.0,0.0,0.0,0.0,0.0,1.0,1.0,1.0,0.0,0.0,0.0,0.0,0.0,0.0,0.0,0.0,0.0,0.0,0.0,0.0,1.0,0.0,1.0,0.0,0.0,0.0,0.0,0.0,89,,,11.8,507.5,25.0,1455.0,1910.0,,,,222.0,,,,2018
0.0,0.0,0.0,0.0,0.0,0.0,0.0,1.0,1.0,0.0,0.0,0.0,0.0,0.0,0.0,0.0,0.0,0.0,0.0,0.0,0.0,0.0,1.0,0.0,1.0,0.0,0.0,0.0,0.0,0.0,89,,,13.7,,25.0,996.0,1148.0,,,,250.0,,,,2018
0.0,0.0,0.0,0.0,0.0,0.0,0.0,1.0,1.0,1.0,0.0,0.0,1.0,0.0,0.0,0.0,0.0,0.0,0.0,0.0,0.0,0.0,1.0,0.0,0.0,0.0,0.0,0.0,0.0,0.0,90,,,9.4,,25.0,1400.0,2450.0,,,,171.0,,,,2017
0.0,0.0,0.0,0.0,0.0,0.0,0.0,1.0,1.0,1.0,0.0,0.0,1.0,0.0,0.0,0.0,0.0,0.0,0.0,0.0,0.0,0.0,1.0,0.0,1.0,0.0,0.0,0.0,0.0,0.0,91,,,11.0,,600.0,973.0,1590.0,,,,209.0,,,,2017
0.0,0.0,0.0,0.0,0.0,0.0,0.0,1.0,1.0,1.0,0.0,0.0,1.0,0.0,0.0,0.0,0.0,0.0,0.0,0.0,0.0,0.0,1.0,0.0,1.0,0.0,0.0,0.0,0.0,0.0,91,,,11.0,,800.0,791.3,1180.0,,,,209.0,,,,2017
0.0,0.0,0.0,0.0,0.0,0.0,0.0,1.0,1.0,1.0,0.0,0.0,1.0,0.0,0.0,0.0,0.0,0.0,0.0,0.0,0.0,0.0,1.0,0.0,1.0,0.0,0.0,0.0,0.0,0.0,91,,,11.0,,1000.0,752.8,1105.0,,,,209.0,,,,2017
0.0,0.0,0.0,0.0,0.0,0.0,0.0,1.0,1.0,1.0,0.0,0.0,1.0,0.0,0.0,0.0,0.0,0.0,0.0,0.0,0.0,0.0,1.0,0.0,1.0,0.0,0.0,0.0,0.0,0.0,91,,,11.0,,1200.0,659.0,696.0,,,,209.0,,,,2017
0.0,0.0,0.0,0.0,0.0,0.0,0.0,1.0,1.0,1.0,0.0,0.0,1.0,0.0,0.0,0.0,0.0,0.0,0.0,0.0,0.0,0.0,1.0,0.0,1.0,0.0,0.0,0.0,0.0,0.0,91,,,11.0,,25.0,1515.0,2135.0,,,,209.0,,,,2017
0.0,0.0,0.0,0.0,0.0,0.0,0.0,1.0,1.0,1.0,0.0,0.0,0.0,0.0,0.0,0.0,0.0,0.0,0.0,0.0,0.0,0.0,1.0,0.0,1.0,0.0,0.0,0.0,0.0,0.0,91,,,11.8,,600.0,689.0,1681.0,,,,222.0,,,,2017
0.0,0.0,0.0,0.0,0.0,0.0,0.0,1.0,1.0,1.0,0.0,0.0,0.0,0.0,0.0,0.0,0.0,0.0,0.0,0.0,0.0,0.0,1.0,0.0,1.0,0.0,0.0,0.0,0.0,0.0,91,,,11.8,,800.0,674.0,1618.0,,,,222.0,,,,2017
0.0,0.0,0.0,0.0,0.0,0.0,0.0,1.0,1.0,1.0,0.0,0.0,0.0,0.0,0.0,0.0,0.0,0.0,0.0,0.0,0.0,0.0,1.0,0.0,1.0,0.0,0.0,0.0,0.0,0.0,91,,,11.8,,1000.0,620.0,1426.0,,,,222.0,,,,2017
0.0,0.0,0.0,0.0,0.0,0.0,0.0,1.0,1.0,1.0,0.0,0.0,0.0,0.0,0.0,0.0,0.0,0.0,0.0,0.0,0.0,0.0,1.0,0.0,1.0,0.0,0.0,0.0,0.0,0.0,91,,,11.8,,1200.0,586.0,814.0,,,,222.0,,,,2017
0.0,0.0,0.0,0.0,0.0,0.0,0.0,1.0,1.0,1.0,0.0,0.0,0.0,0.0,0.0,0.0,0.0,0.0,0.0,0.0,0.0,0.0,1.0,0.0,1.0,0.0,0.0,0.0,0.0,0.0,91,,,11.8,,25.0,1343.0,2005.0,,,,222.0,,,,2017
0.0,0.0,0.0,0.0,0.0,0.0,0.0,1.0,1.0,1.0,0.0,0.0,0.0,1.0,0.0,0.0,0.0,0.0,0.0,0.0,0.0,0.0,1.0,0.0,0.0,0.0,0.0,0.0,0.0,0.0,92,,,9.1,,25.0,1390.0,,,,,,,,,2017
0.0,0.0,0.0,0.0,0.0,0.0,0.0,1.0,1.0,1.0,0.0,0.0,0.0,1.0,0.0,0.0,0.0,0.0,0.0,0.0,0.0,0.0,1.0,0.0,0.0,0.0,0.0,0.0,0.0,0.0,93,,,9.1,,25.0,1100.0,1200.0,,,,,,,,2017
0.0,0.0,0.0,0.0,0.0,0.0,0.0,1.0,1.0,1.0,0.0,0.0,0.0,1.0,0.0,0.0,0.0,0.0,0.0,0.0,0.0,0.0,1.0,0.0,0.0,0.0,0.0,0.0,0.0,0.0,93,,,9.1,,25.0,1375.0,1450.0,,,,,,,,2017
0.0,0.0,0.0,0.0,0.0,0.0,0.0,1.0,1.0,0.0,0.0,0.0,1.0,0.0,0.0,0.0,0.0,0.0,0.0,0.0,0.0,0.0,1.0,0.0,1.0,0.0,0.0,0.0,0.0,0.0,94,,,12.4,,25.0,2612.0,3472.0,,,,229.0,,,,2018
0.0,0.0,0.0,0.0,0.0,0.0,0.0,1.0,0.0,1.0,0.0,0.0,1.0,0.0,0.0,0.0,0.0,0.0,0.0,0.0,0.0,0.0,1.0,0.0,0.0,0.0,0.0,0.0,0.0,0.0,95,,,9.2,,25.0,965.0,,,,,134.0,,,,2016
0.0,0.0,0.0,0.0,0.0,0.0,0.0,1.0,0.0,1.0,0.0,0.0,1.0,0.0,0.0,0.0,0.0,0.0,0.0,0.0,0.0,0.0,1.0,0.0,1.0,0.0,0.0,0.0,0.0,0.0,95,,,11.1,,25.0,1420.0,1800.0,20.0,,,187.0,,,,2016
0.0,0.0,0.0,0.0,0.0,0.0,0.0,1.0,0.0,0.0,0.0,0.0,1.0,0.0,0.0,0.0,0.0,0.0,0.0,0.0,0.0,0.0,1.0,0.0,1.0,0.0,0.0,0.0,0.0,0.0,95,,,12.9,,25.0,1530.0,1700.0,12.0,,,206.0,,,,2016
0.25,0.0,0.0,0.0,0.0,0.5,0.0,0.5,0.0,1.0,0.0,0.0,0.25,0.0,0.0,0.0,0.0,0.0,0.0,0.0,0.0,0.0,0.0,0.0,0.0,0.0,0.0,0.0,0.0,0.0,96,,,5.8,,600.0,930.0,,,,,,,,,2017
0.25,0.0,0.0,0.0,0.0,0.5,0.0,0.5,0.0,1.0,0.0,0.0,0.25,0.0,0.0,0.0,0.0,0.0,0.0,0.0,0.0,0.0,0.0,0.0,0.0,0.0,0.0,0.0,0.0,0.0,96,,,5.8,,800.0,445.0,,,,,,,,,2017
0.25,0.0,0.0,0.0,0.0,0.5,0.0,0.5,0.0,1.0,0.0,0.0,0.25,0.0,0.0,0.0,0.0,0.0,0.0,0.0,0.0,0.0,0.0,0.0,0.0,0.0,0.0,0.0,0.0,0.0,96,,,5.8,,1000.0,90.0,,,,,,,,,2017
0.25,0.0,0.0,0.0,0.0,0.5,0.0,0.5,0.0,1.0,0.0,0.0,0.25,0.0,0.0,0.0,0.0,0.0,0.0,0.0,0.0,0.0,0.0,0.0,0.0,0.0,0.0,0.0,0.0,0.0,96,,,5.8,,25.0,1340.0,1700.0,,,,,,,,2017
0.25,0.0,0.0,0.0,0.0,0.5,0.0,0.5,0.0,1.0,0.0,0.0,0.25,0.0,0.0,0.0,0.0,0.0,0.0,0.0,0.0,0.0,0.0,0.0,0.0,0.0,0.0,0.0,0.0,0.0,96,,,5.8,,25.0,1240.0,,,,,134.0,,,,2017
1.0,0.0,0.0,0.0,0.0,0.5,0.0,1.0,0.0,1.0,0.0,0.0,1.0,0.0,0.0,0.0,0.0,0.0,0.0,0.0,0.0,0.0,0.0,0.0,0.0,0.0,0.0,0.0,0.0,0.0,97,,,5.6,,600.0,1005.0,1045.0,,,,119.0,,,,2015
1.0,0.0,0.0,0.0,0.0,0.5,0.0,1.0,0.0,1.0,0.0,0.0,1.0,0.0,0.0,0.0,0.0,0.0,0.0,0.0,0.0,0.0,0.0,0.0,0.0,0.0,0.0,0.0,0.0,0.0,97,,,5.6,,800.0,640.0,685.0,,,,119.0,,,,2015
1.0,0.0,0.0,0.0,0.0,0.5,0.0,1.0,0.0,1.0,0.0,0.0,1.0,0.0,0.0,0.0,0.0,0.0,0.0,0.0,0.0,0.0,0.0,0.0,0.0,0.0,0.0,0.0,0.0,0.0,97,,,5.6,,1000.0,40.0,80.0,,,,119.0,,,,2015
1.0,0.0,0.0,0.0,0.0,0.5,0.0,1.0,0.0,1.0,0.0,0.0,1.0,0.0,0.0,0.0,0.0,0.0,0.0,0.0,0.0,0.0,0.0,0.0,0.0,0.0,0.0,0.0,0.0,0.0,97,,,5.6,,25.0,1300.0,1430.0,,,,119.0,,,,2015
0.667,0.0,0.0,0.0,0.0,1.0,0.0,0.667,0.0,0.667,0.0,0.0,0.667,0.0,0.0,0.0,0.0,0.0,0.0,0.0,0.0,0.0,0.0,0.0,0.0,0.0,0.0,0.0,0.0,0.0,97,,,5.9,,600.0,1370.0,1480.0,,,,,,,,2015
0.667,0.0,0.0,0.0,0.0,1.0,0.0,0.667,0.0,0.667,0.0,0.0,0.667,0.0,0.0,0.0,0.0,0.0,0.0,0.0,0.0,0.0,0.0,0.0,0.0,0.0,0.0,0.0,0.0,0.0,97,,,5.9,,800.0,970.0,1045.0,,,,,,,,2015
0.667,0.0,0.0,0.0,0.0,1.0,0.0,0.667,0.0,0.667,0.0,0.0,0.667,0.0,0.0,0.0,0.0,0.0,0.0,0.0,0.0,0.0,0.0,0.0,0.0,0.0,0.0,0.0,0.0,0.0,97,,,5.9,,1000.0,75.0,105.0,,,,,,,,2015
0.667,0.0,0.0,0.0,0.0,1.0,0.0,0.667,0.0,0.667,0.0,0.0,0.667,0.0,0.0,0.0,0.0,0.0,0.0,0.0,0.0,0.0,0.0,0.0,0.0,0.0,0.0,0.0,0.0,0.0,97,,,5.9,,25.0,1700.0,1700.0,,,,,,,,2015
1.0,0.0,0.0,0.0,0.0,1.0,0.0,1.0,0.0,1.0,0.0,0.0,1.0,0.0,0.0,0.0,0.0,0.0,0.0,0.0,0.0,0.0,0.0,0.0,0.0,0.0,0.0,0.0,0.0,0.0,97,,,5.8,,600.0,1015.0,1060.0,,,,,,,,2015
1.0,0.0,0.0,0.0,0.0,1.0,0.0,1.0,0.0,1.0,0.0,0.0,1.0,0.0,0.0,0.0,0.0,0.0,0.0,0.0,0.0,0.0,0.0,0.0,0.0,0.0,0.0,0.0,0.0,0.0,97,,,5.8,,800.0,860.0,895.0,,,,,,,,2015
1.0,0.0,0.0,0.0,0.0,1.0,0.0,1.0,0.0,1.0,0.0,0.0,1.0,0.0,0.0,0.0,0.0,0.0,0.0,0.0,0.0,0.0,0.0,0.0,0.0,0.0,0.0,0.0,0.0,0.0,97,,,5.8,,1000.0,65.0,95.0,,,,,,,,2015
1.0,0.0,0.0,0.0,0.0,1.0,0.0,1.0,0.0,1.0,0.0,0.0,1.0,0.0,0.0,0.0,0.0,0.0,0.0,0.0,0.0,0.0,0.0,0.0,0.0,0.0,0.0,0.0,0.0,0.0,97,,,5.8,,25.0,1550.0,1570.0,,,,,,,,2015
1.0,0.0,0.0,0.0,0.0,0.0,0.0,1.0,0.0,1.0,0.0,0.0,1.0,0.0,0.0,0.0,0.0,0.0,0.0,0.0,0.0,0.0,0.0,0.0,0.0,0.0,0.0,0.0,0.0,0.0,97,,,5.5,,600.0,780.0,1005.0,,,,104.0,,,,2015
1.0,0.0,0.0,0.0,0.0,0.0,0.0,1.0,0.0,1.0,0.0,0.0,1.0,0.0,0.0,0.0,0.0,0.0,0.0,0.0,0.0,0.0,0.0,0.0,0.0,0.0,0.0,0.0,0.0,0.0,97,,,5.5,,800.0,560.0,700.0,,,,104.0,,,,2015
1.0,0.0,0.0,0.0,0.0,0.0,0.0,1.0,0.0,1.0,0.0,0.0,1.0,0.0,0.0,0.0,0.0,0.0,0.0,0.0,0.0,0.0,0.0,0.0,0.0,0.0,0.0,0.0,0.0,0.0,97,,,5.5,,1000.0,110.0,,,,,104.0,,,,2015
1.0,0.0,0.0,0.0,0.0,0.0,0.0,1.0,0.0,1.0,0.0,0.0,1.0,0.0,0.0,0.0,0.0,0.0,0.0,0.0,0.0,0.0,0.0,0.0,0.0,0.0,0.0,0.0,0.0,0.0,97,,,5.5,,25.0,1000.0,1280.0,,,,104.0,,,,2015
0.3,1.0,1.0,1.0,0.0,1.0,0.0,0.0,0.0,0.0,0.0,0.0,0.0,0.0,0.0,0.0,0.0,0.0,0.0,0.0,0.0,0.0,0.0,0.0,0.0,0.0,0.0,0.0,0.0,0.0,140,0.71,,7.6,,25.0,900.0,1074.0,25.0,,,,,,,2019
0.0,0.0,1.0,0.375,0.0,0.5,0.625,0.0,0.0,0.0,0.0,0.0,0.0,0.0,0.0,0.0,0.0,0.0,0.0,0.0,0.0,0.0,0.0,0.0,0.0,0.0,0.0,0.0,0.0,0.0,151,75.0,,7.8,,25.0,219.0,,,,,,,,,2019
0.05,0.0,1.0,0.375,0.0,0.5,0.625,0.0,0.0,0.0,0.0,0.0,0.0,0.0,0.0,0.0,0.0,0.0,0.0,0.0,0.0,0.0,0.0,0.0,0.0,0.0,0.0,0.0,0.0,0.0,151,,,7.6,,25.0,354.0,,,,,,,,,2019
0.15,0.0,1.0,0.375,0.0,0.5,0.625,0.0,0.0,0.0,0.0,0.0,0.0,0.0,0.0,0.0,0.0,0.0,0.0,0.0,0.0,0.0,0.0,0.0,0.0,0.0,0.0,0.0,0.0,0.0,151,,,7.4,,25.0,550.0,,,,,,,,,2019
0.25,0.0,1.0,0.375,0.0,0.5,0.625,0.0,0.0,0.0,0.0,0.0,0.0,0.0,0.0,0.0,0.0,0.0,0.0,0.0,0.0,0.0,0.0,0.0,0.0,0.0,0.0,0.0,0.0,0.0,151,175.0,,7.2,,25.0,994.0,,,,,,,,,2019
0.35,0.0,1.0,0.375,0.0,0.5,0.625,0.0,0.0,0.0,0.0,0.0,0.0,0.0,0.0,0.0,0.0,0.0,0.0,0.0,0.0,0.0,0.0,0.0,0.0,0.0,0.0,0.0,0.0,0.0,151,175.0,,6.9,,25.0,942.0,,,,,,,,,2019
0.0,0.0,1.0,0.375,0.0,0.5,0.625,0.0,0.0,0.0,0.0,0.0,0.0,0.0,0.0,0.0,0.0,0.0,0.0,0.0,0.0,0.0,0.0,0.0,0.0,0.0,0.0,0.0,0.0,0.0,151,,,7.8,,400.0,132.0,,,,,,,,,2019
0.05,0.0,1.0,0.375,0.0,0.5,0.625,0.0,0.0,0.0,0.0,0.0,0.0,0.0,0.0,0.0,0.0,0.0,0.0,0.0,0.0,0.0,0.0,0.0,0.0,0.0,0.0,0.0,0.0,0.0,151,,,7.6,,400.0,260.0,,,,,,,,,2019
0.15,0.0,1.0,0.375,0.0,0.5,0.625,0.0,0.0,0.0,0.0,0.0,0.0,0.0,0.0,0.0,0.0,0.0,0.0,0.0,0.0,0.0,0.0,0.0,0.0,0.0,0.0,0.0,0.0,0.0,151,,,7.4,,400.0,469.0,,,,,,,,,2019
0.25,0.0,1.0,0.375,0.0,0.5,0.625,0.0,0.0,0.0,0.0,0.0,0.0,0.0,0.0,0.0,0.0,0.0,0.0,0.0,0.0,0.0,0.0,0.0,0.0,0.0,0.0,0.0,0.0,0.0,151,,,7.2,,400.0,943.0,,,,,,,,,2019
0.35,0.0,1.0,0.375,0.0,0.5,0.625,0.0,0.0,0.0,0.0,0.0,0.0,0.0,0.0,0.0,0.0,0.0,0.0,0.0,0.0,0.0,0.0,0.0,0.0,0.0,0.0,0.0,0.0,0.0,151,,,6.9,,400.0,833.0,,,,,,,,,2019
0.0,0.0,1.0,0.375,0.0,0.5,0.625,0.0,0.0,0.0,0.0,0.0,0.0,0.0,0.0,0.0,0.0,0.0,0.0,0.0,0.0,0.0,0.0,0.0,0.0,0.0,0.0,0.0,0.0,0.0,151,,,7.8,,600.0,115.0,,,,,,,,,2019
0.05,0.0,1.0,0.375,0.0,0.5,0.625,0.0,0.0,0.0,0.0,0.0,0.0,0.0,0.0,0.0,0.0,0.0,0.0,0.0,0.0,0.0,0.0,0.0,0.0,0.0,0.0,0.0,0.0,0.0,151,,,7.6,,600.0,155.0,,,,,,,,,2019
0.15,0.0,1.0,0.375,0.0,0.5,0.625,0.0,0.0,0.0,0.0,0.0,0.0,0.0,0.0,0.0,0.0,0.0,0.0,0.0,0.0,0.0,0.0,0.0,0.0,0.0,0.0,0.0,0.0,0.0,151,,,7.4,,600.0,272.0,,,,,,,,,2019
0.25,0.0,1.0,0.375,0.0,0.5,0.625,0.0,0.0,0.0,0.0,0.0,0.0,0.0,0.0,0.0,0.0,0.0,0.0,0.0,0.0,0.0,0.0,0.0,0.0,0.0,0.0,0.0,0.0,0.0,151,,,7.2,,600.0,359.0,,,,,,,,,2019
0.35,0.0,1.0,0.375,0.0,0.5,0.625,0.0,0.0,0.0,0.0,0.0,0.0,0.0,0.0,0.0,0.0,0.0,0.0,0.0,0.0,0.0,0.0,0.0,0.0,0.0,0.0,0.0,0.0,0.0,151,,,6.9,,600.0,326.0,,,,,,,,,2019
0.0,1.0,1.0,1.0,0.0,1.0,1.0,0.0,0.0,0.0,0.0,0.0,0.0,0.0,0.0,0.0,0.0,0.0,0.0,0.0,0.0,0.0,0.0,0.0,0.0,0.0,0.0,0.0,0.0,0.0,198,4.4,,8.0,,25.0,370.0,670.0,56.0,,,220.0,,,,2013
0.0,0.2,1.0,0.0,0.0,0.2,0.6,0.0,0.0,0.0,0.0,0.0,0.0,0.0,0.0,0.0,0.0,0.0,0.0,0.0,0.0,0.0,0.0,0.0,0.0,0.0,0.0,0.0,0.0,0.0,174,45.0,,7.8,,25.0,250.0,730.0,50.0,,,,,,,2017
0.0,0.2,1.0,0.0,0.0,0.2,0.6,0.0,0.0,0.0,0.0,0.0,0.0,0.0,0.0,0.0,0.0,0.0,0.0,0.0,0.0,0.0,0.0,0.0,0.0,0.0,0.0,0.0,0.0,0.0,174,4.5,,7.8,,25.0,330.0,870.0,75.0,,,,,,,2017
0.0,0.2,1.0,0.0,0.0,0.2,0.6,0.0,0.0,0.0,0.0,0.0,0.0,0.0,0.0,0.0,0.0,0.0,0.0,0.0,0.0,0.0,0.0,0.0,0.0,0.0,0.0,0.0,0.0,0.0,174,6.0,,7.8,,25.0,280.0,800.0,65.0,,,,,,,2017
0.0,0.2,1.0,0.0,0.0,0.2,0.6,0.0,0.0,0.0,0.0,0.0,0.0,0.0,0.0,0.0,0.0,0.0,0.0,0.0,0.0,0.0,0.0,0.0,0.0,0.0,0.0,0.0,0.0,0.0,174,15.0,,7.8,,25.0,350.0,830.0,63.0,,,,,,,2017
0.0,0.2,1.0,0.0,0.0,0.2,0.6,0.0,0.0,0.0,0.0,0.0,0.0,0.0,0.0,0.0,0.0,0.0,0.0,0.0,0.0,0.0,0.0,0.0,0.0,0.0,0.0,0.0,0.0,0.0,176,6.5,,7.8,,25.0,298.0,1400.0,45.0,,,,,,,2017
0.0,0.2,1.0,0.0,0.0,0.2,0.6,0.0,0.0,0.0,0.0,0.0,0.0,0.0,0.0,0.0,0.0,0.0,0.0,0.0,0.0,0.0,0.0,0.0,0.0,0.0,0.0,0.0,0.0,0.0,176,5.2,,7.8,,25.0,400.0,1200.0,42.0,,,,,,,2017
0.304,1.0,1.0,1.0,0.0,1.0,0.0,0.0,0.0,0.0,0.0,0.0,0.0,0.0,0.0,0.0,0.0,0.0,0.0,0.0,0.0,0.0,0.0,0.0,0.0,0.0,0.0,0.0,0.0,0.0,183,0.7,,7.6,,25.0,860.0,1050.0,48.0,,,,,,,2017
0.304,1.0,1.0,1.0,0.0,1.0,0.0,0.0,0.0,0.0,0.0,0.0,0.0,0.0,0.0,0.0,0.0,0.0,0.0,0.0,0.0,0.0,0.0,0.0,0.0,0.0,0.0,0.0,0.0,0.0,183,2.7,,7.6,,25.0,690.0,930.0,51.0,,,,,,,2017
0.304,1.0,1.0,1.0,0.0,1.0,0.0,0.0,0.0,0.0,0.0,0.0,0.0,0.0,0.0,0.0,0.0,0.0,0.0,0.0,0.0,0.0,0.0,0.0,0.0,0.0,0.0,0.0,0.0,0.0,183,3.8,,7.6,,25.0,550.0,800.0,64.0,,,,,,,2017
0.304,1.0,1.0,1.0,0.0,1.0,0.0,0.0,0.0,0.0,0.0,0.0,0.0,0.0,0.0,0.0,0.0,0.0,0.0,0.0,0.0,0.0,0.0,0.0,0.0,0.0,0.0,0.0,0.0,0.0,183,53.0,,7.6,,25.0,260.0,620.0,87.0,,,210.0,,,,2017
0.304,1.0,1.0,1.0,0.0,1.0,0.0,0.0,0.0,0.0,0.0,0.0,0.0,0.0,0.0,0.0,0.0,0.0,0.0,0.0,0.0,0.0,0.0,0.0,0.0,0.0,0.0,0.0,0.0,0.0,183,,,7.6,,,,,,,,,,,,2017
0.304,1.0,1.0,1.0,0.0,1.0,0.0,0.0,0.0,0.0,0.0,0.0,0.0,0.0,0.0,0.0,0.0,0.0,0.0,0.0,0.0,0.0,0.0,0.0,0.0,0.0,0.0,0.0,0.0,0.0,179,,,7.6,,,,,,,,210.0,,,,2016
0.304,1.0,1.0,1.0,0.0,1.0,0.0,0.0,0.0,0.0,0.0,0.0,0.0,0.0,0.0,0.0,0.0,0.0,0.0,0.0,0.0,0.0,0.0,0.0,0.0,0.0,0.0,0.0,0.0,0.0,179,,,7.6,,,,,,,,,,,,2016
0.304,1.0,1.0,1.0,0.0,1.0,0.0,0.0,0.0,0.0,0.0,0.0,0.0,0.0,0.0,0.0,0.0,0.0,0.0,0.0,0.0,0.0,0.0,0.0,0.0,0.0,0.0,0.0,0.0,0.0,179,,,7.6,,,,,,,,,,,,2016
0.304,1.0,1.0,1.0,0.0,1.0,0.0,0.0,0.0,0.0,0.0,0.0,0.0,0.0,0.0,0.0,0.0,0.0,0.0,0.0,0.0,0.0,0.0,0.0,0.0,0.0,0.0,0.0,0.0,0.0,178,144.0,,7.6,,25.0,159.0,410.0,65.0,,,210.0,,,,2017
0.304,1.0,1.0,1.0,0.0,1.0,0.0,0.0,0.0,0.0,0.0,0.0,0.0,0.0,0.0,0.0,0.0,0.0,0.0,0.0,0.0,0.0,0.0,0.0,0.0,0.0,0.0,0.0,0.0,0.0,178,144.0,,7.6,,25.0,215.0,520.0,43.0,,,,,,,2017
0.304,1.0,1.0,1.0,0.0,1.0,0.0,0.0,0.0,0.0,0.0,0.0,0.0,0.0,0.0,0.0,0.0,0.0,0.0,0.0,0.0,0.0,0.0,0.0,0.0,0.0,0.0,0.0,0.0,0.0,178,144.0,,7.6,,25.0,285.0,540.0,55.0,,,,,,,2017
0.304,1.0,1.0,1.0,0.0,1.0,0.0,0.0,0.0,0.0,0.0,0.0,0.0,0.0,0.0,0.0,0.0,0.0,0.0,0.0,0.0,0.0,0.0,0.0,0.0,0.0,0.0,0.0,0.0,0.0,178,23.0,,7.6,,25.0,263.0,589.0,60.0,,,210.0,,,,2017
0.304,1.0,1.0,1.0,0.0,1.0,0.0,0.0,0.0,0.0,0.0,0.0,0.0,0.0,0.0,0.0,0.0,0.0,0.0,0.0,0.0,0.0,0.0,0.0,0.0,0.0,0.0,0.0,0.0,0.0,178,23.0,,7.6,,25.0,490.0,840.0,45.0,,,,,,,2017
0.304,1.0,1.0,1.0,0.0,1.0,0.0,0.0,0.0,0.0,0.0,0.0,0.0,0.0,0.0,0.0,0.0,0.0,0.0,0.0,0.0,0.0,0.0,0.0,0.0,0.0,0.0,0.0,0.0,0.0,184,,,7.6,,,,,,,,,,,,2017
0.304,1.0,1.0,1.0,0.0,1.0,0.0,0.0,0.0,0.0,0.0,0.0,0.0,0.0,0.0,0.0,0.0,0.0,0.0,0.0,0.0,0.0,0.0,0.0,0.0,0.0,0.0,0.0,0.0,0.0,185,,,7.6,,25.0,175.0,335.0,58.0,,,,,,,2009
0.304,1.0,1.0,1.0,0.0,1.0,0.0,0.0,0.0,0.0,0.0,0.0,0.0,0.0,0.0,0.0,0.0,0.0,0.0,0.0,0.0,0.0,0.0,0.0,0.0,0.0,0.0,0.0,0.0,0.0,185,,,7.6,,25.0,305.0,525.0,44.0,,,,,,,2009
0.304,1.0,1.0,1.0,0.0,1.0,0.0,0.0,0.0,0.0,0.0,0.0,0.0,0.0,0.0,0.0,0.0,0.0,0.0,0.0,0.0,0.0,0.0,0.0,0.0,0.0,0.0,0.0,0.0,0.0,185,,,7.6,,25.0,280.0,570.0,44.0,,,,,,,2009
0.304,1.0,1.0,1.0,0.0,1.0,0.0,0.0,0.0,0.0,0.0,0.0,0.0,0.0,0.0,0.0,0.0,0.0,0.0,0.0,0.0,0.0,0.0,0.0,0.0,0.0,0.0,0.0,0.0,0.0,186,,,7.6,,,,,,,,210.0,,,,2014
0.304,1.0,1.0,1.0,0.0,1.0,0.0,0.0,0.0,0.0,0.0,0.0,0.0,0.0,0.0,0.0,0.0,0.0,0.0,0.0,0.0,0.0,0.0,0.0,0.0,0.0,0.0,0.0,0.0,0.0,186,,,7.6,,,,,,,,210.0,,,,2014
0.304,1.0,1.0,1.0,0.0,1.0,0.0,0.0,0.0,0.0,0.0,0.0,0.0,0.0,0.0,0.0,0.0,0.0,0.0,0.0,0.0,0.0,0.0,0.0,0.0,0.0,0.0,0.0,0.0,0.0,187,,,7.6,,,,,,,,,,,,2016
1.0,1.0,1.0,1.0,0.0,1.0,0.0,0.0,0.0,0.0,0.0,0.0,0.0,0.0,0.0,0.0,0.0,0.0,0.0,0.0,0.0,0.0,0.0,0.0,0.0,0.0,0.0,0.0,0.0,0.0,190,,,6.7,,700.0,395.0,400.0,1.0,,,,,,,2015
1.0,1.0,1.0,1.0,0.0,1.0,0.0,0.0,0.0,0.0,0.0,0.0,0.0,0.0,0.0,0.0,0.0,0.0,0.0,0.0,0.0,0.0,0.0,0.0,0.0,0.0,0.0,0.0,0.0,0.0,188,,,6.7,,25.0,1380.0,,10.0,,,,,,,2016
1.0,1.0,1.0,1.0,0.0,1.0,0.0,0.0,0.0,0.0,0.0,0.0,0.0,0.0,0.0,0.0,0.0,0.0,0.0,0.0,0.0,0.0,0.0,0.0,0.0,0.0,0.0,0.0,0.0,0.0,188,,,6.7,,25.0,1430.0,,1.6,,,,,,,2016
1.0,1.0,1.0,1.0,0.0,1.0,0.0,0.0,0.0,0.0,0.0,0.0,0.0,0.0,0.0,0.0,0.0,0.0,0.0,0.0,0.0,0.0,0.0,0.0,0.0,0.0,0.0,0.0,0.0,0.0,188,,,6.7,,25.0,1690.0,,2.7,,,,,,,2016
1.0,1.0,1.0,1.0,0.0,1.0,0.0,0.0,0.0,0.0,0.0,0.0,0.0,0.0,0.0,0.0,0.0,0.0,0.0,0.0,0.0,0.0,0.0,0.0,0.0,0.0,0.0,0.0,0.0,0.0,188,,,6.7,,25.0,1220.0,,13.0,,,,,,,2016
1.0,1.0,1.0,1.0,0.0,1.0,0.0,0.0,0.0,0.0,0.0,0.0,0.0,0.0,0.0,0.0,0.0,0.0,0.0,0.0,0.0,0.0,0.0,0.0,0.0,0.0,0.0,0.0,0.0,0.0,188,,,6.7,,25.0,1450.0,,20.0,,,,,,,2016
1.0,1.0,1.0,1.0,0.0,1.0,0.0,0.0,0.0,0.0,0.0,0.0,0.0,0.0,0.0,0.0,0.0,0.0,0.0,0.0,0.0,0.0,0.0,0.0,0.0,0.0,0.0,0.0,0.0,0.0,189,,,6.7,,25.0,900.0,935.0,0.8,,,,,,,2017
0.515,0.0,1.0,1.0,0.0,0.515,0.0,0.0,0.0,0.0,0.0,0.0,0.0,0.0,0.0,0.0,0.0,0.0,0.0,0.0,0.0,0.0,0.0,0.0,0.0,0.0,0.0,0.0,0.0,0.0,191,,,6.9,,25.0,796.0,1437.0,15.7,,,,,,,2016
0.511,0.511,0.511,1.0,0.0,0.511,0.0,0.0,0.0,0.0,0.0,0.0,0.0,0.0,0.0,0.0,0.0,0.0,0.0,0.0,0.0,0.0,0.0,0.0,0.0,0.0,0.0,0.0,0.0,0.0,192,,,7.0,,25.0,545.0,1030.0,16.5,,,,,,,2017
0.465,0.465,0.465,1.0,0.0,0.465,0.0,0.0,0.0,0.0,0.0,0.0,0.0,0.0,0.0,0.0,0.0,0.0,0.0,0.0,0.0,0.0,0.0,0.0,0.0,0.0,0.0,0.0,0.0,0.0,192,,,7.1,,25.0,545.0,1050.0,16.5,,,,,,,2017
0.451,0.451,0.451,1.0,0.0,0.451,0.0,0.0,0.0,0.0,0.0,0.0,0.0,0.0,0.0,0.0,0.0,0.0,0.0,0.0,0.0,0.0,0.0,0.0,0.0,0.0,0.0,0.0,0.0,0.0,192,,,7.1,,25.0,545.0,1110.0,20.0,,,,,,,2017
0.511,0.511,0.511,1.0,0.0,0.511,0.0,0.0,0.0,0.0,0.0,0.0,0.0,0.0,0.0,0.0,0.0,0.0,0.0,0.0,0.0,0.0,0.0,0.0,0.0,0.0,0.0,0.0,0.0,0.0,192,,,7.0,,-70.0,580.0,1034.0,10.5,,,,,,,2017
0.465,0.465,0.465,1.0,0.0,0.465,0.0,0.0,0.0,0.0,0.0,0.0,0.0,0.0,0.0,0.0,0.0,0.0,0.0,0.0,0.0,0.0,0.0,0.0,0.0,0.0,0.0,0.0,0.0,0.0,192,,,7.1,,-70.0,595.0,1168.0,15.8,,,,,,,2017
0.451,0.451,0.451,1.0,0.0,0.451,0.0,0.0,0.0,0.0,0.0,0.0,0.0,0.0,0.0,0.0,0.0,0.0,0.0,0.0,0.0,0.0,0.0,0.0,0.0,0.0,0.0,0.0,0.0,0.0,192,,,7.1,,-70.0,570.0,1143.0,18.0,,,,,,,2017
0.511,0.511,0.511,1.0,0.0,0.511,0.0,0.0,0.0,0.0,0.0,0.0,0.0,0.0,0.0,0.0,0.0,0.0,0.0,0.0,0.0,0.0,0.0,0.0,0.0,0.0,0.0,0.0,0.0,0.0,192,,,7.0,,-192.0,700.0,1000.0,4.0,,,,,,,2017
0.465,0.465,0.465,1.0,0.0,0.465,0.0,0.0,0.0,0.0,0.0,0.0,0.0,0.0,0.0,0.0,0.0,0.0,0.0,0.0,0.0,0.0,0.0,0.0,0.0,0.0,0.0,0.0,0.0,0.0,192,,,7.1,,-192.0,700.0,1000.0,7.0,,,,,,,2017
0.451,0.451,0.451,1.0,0.0,0.451,0.0,0.0,0.0,0.0,0.0,0.0,0.0,0.0,0.0,0.0,0.0,0.0,0.0,0.0,0.0,0.0,0.0,0.0,0.0,0.0,0.0,0.0,0.0,0.0,192,,,7.1,,-192.0,700.0,1000.0,9.0,,,,,,,2017
0.343,0.514,1.0,0.514,0.0,0.514,0.0,0.0,0.0,0.0,0.0,0.0,0.0,0.0,0.0,0.0,0.0,0.0,0.0,0.0,0.0,0.0,0.0,0.0,0.0,0.0,0.0,0.0,0.0,0.0,195,,,7.2,,25.0,866.0,1223.0,7.9,,,,,,,2016
0.343,0.514,1.0,0.514,0.0,0.514,0.0,0.0,0.0,0.0,0.0,0.0,0.0,0.0,0.0,0.0,0.0,0.0,0.0,0.0,0.0,0.0,0.0,0.0,0.0,0.0,0.0,0.0,0.0,0.0,195,,,7.2,,650.0,400.0,468.0,6.3,,,,,,,2016
0.343,0.514,1.0,0.514,0.0,0.514,0.0,0.0,0.0,0.0,0.0,0.0,0.0,0.0,0.0,0.0,0.0,0.0,0.0,0.0,0.0,0.0,0.0,0.0,0.0,0.0,0.0,0.0,0.0,0.0,195,,,7.2,,700.0,220.0,340.0,5.4,,,,,,,2016
0.343,0.514,1.0,0.514,0.0,0.514,0.0,0.0,0.0,0.0,0.0,0.0,0.0,0.0,0.0,0.0,0.0,0.0,0.0,0.0,0.0,0.0,0.0,0.0,0.0,0.0,0.0,0.0,0.0,0.0,195,,,7.2,,25.0,1166.0,,30.2,,,,,,,2016
0.0,1.0,0.571,0.571,0.0,0.429,0.0,0.0,0.286,0.0,0.0,0.0,0.0,0.0,0.0,0.0,0.0,0.0,0.0,0.0,0.0,0.0,0.0,0.0,0.0,0.0,0.0,0.0,0.0,0.0,199,,,8.6,,25.0,350.0,720.0,21.9,,,234.0,,,,2017
0.0,1.0,0.571,0.571,0.0,0.429,0.0,0.0,0.286,0.0,0.0,0.0,0.0,0.0,0.0,0.0,0.0,0.0,0.0,0.0,0.0,0.0,0.0,0.0,0.0,0.0,0.0,0.0,0.0,0.0,199,,,8.6,,25.0,1311.0,1410.0,12.1,,,,,,,2017
0.0,1.0,0.571,0.571,0.0,0.429,0.0,0.0,0.286,0.0,0.0,0.0,0.0,0.0,0.0,0.0,0.0,0.0,0.0,0.0,0.0,0.0,0.0,0.0,0.0,0.0,0.0,0.0,0.0,0.0,199,,,8.6,,25.0,1212.0,1360.0,14.9,,,,,,,2017
0.0,1.0,0.571,0.571,0.0,0.429,0.0,0.0,0.286,0.0,0.0,0.0,0.0,0.0,0.0,0.0,0.0,0.0,0.0,0.0,0.0,0.0,0.0,0.0,0.0,0.0,0.0,0.0,0.0,0.0,199,,,8.6,,25.0,1028.0,1249.0,18.3,,,,,,,2017
0.0,1.0,0.571,0.571,0.0,0.429,0.0,0.0,0.286,0.0,0.0,0.0,0.0,0.0,0.0,0.0,0.0,0.0,0.0,0.0,0.0,0.0,0.0,0.0,0.0,0.0,0.0,0.0,0.0,0.0,199,,,8.6,,25.0,879.0,1194.0,25.4,,,,,,,2017
0.0,1.0,0.571,0.571,0.0,0.429,0.0,0.0,0.286,0.0,0.0,0.0,0.0,0.0,0.0,0.0,0.0,0.0,0.0,0.0,0.0,0.0,0.0,0.0,0.0,0.0,0.0,0.0,0.0,0.0,199,,,8.6,,25.0,799.0,1127.0,28.2,,,,,,,2017
0.0,1.0,0.571,0.571,0.0,0.429,0.0,0.0,0.286,0.0,0.0,0.0,0.0,0.0,0.0,0.0,0.0,0.0,0.0,0.0,0.0,0.0,0.0,0.0,0.0,0.0,0.0,0.0,0.0,0.0,199,,,8.6,,25.0,350.0,918.0,62.4,,,234.0,,,,2017
0.0,1.0,1.0,1.0,0.0,1.0,0.0,0.0,0.0,0.0,0.0,0.0,0.0,0.0,0.0,0.0,0.0,0.0,0.0,0.0,0.0,0.0,0.0,0.0,0.0,0.0,0.0,0.0,0.0,0.0,197,,,8.2,,25.0,155.0,472.4,58.9,,,226.0,,,,2016
0.0,1.0,1.0,1.0,0.0,1.0,0.0,0.0,0.083,0.0,0.0,0.0,0.0,0.0,0.0,0.0,0.0,0.0,0.0,0.0,0.0,0.0,0.0,0.0,0.0,0.0,0.0,0.0,0.0,0.0,197,,,8.2,,25.0,198.8,479.0,51.1,,,,,,,2016
0.0,1.0,1.0,1.0,0.0,1.0,0.0,0.0,0.208,0.0,0.0,0.0,0.0,0.0,0.0,0.0,0.0,0.0,0.0,0.0,0.0,0.0,0.0,0.0,0.0,0.0,0.0,0.0,0.0,0.0,197,,,8.3,,25.0,254.7,589.6,55.1,,,,,,,2016
0.0,1.0,1.0,1.0,0.0,1.0,0.0,0.0,0.304,0.0,0.0,0.0,0.0,0.0,0.0,0.0,0.0,0.0,0.0,0.0,0.0,0.0,0.0,0.0,0.0,0.0,0.0,0.0,0.0,0.0,197,,,8.4,,25.0,305.3,709.7,49.3,,,,,,,2016
0.0,1.0,1.0,1.0,0.0,1.0,0.0,0.0,0.304,0.0,0.0,0.0,0.0,0.0,0.0,0.0,0.0,0.0,0.0,0.0,0.0,0.0,0.0,0.0,0.0,0.0,0.0,0.0,0.0,0.0,197,3.0,,8.4,,25.0,815.5,1186.5,18.9,,,,,,,2016
0.0,1.0,1.0,1.0,0.0,1.0,0.0,0.0,0.304,0.0,0.0,0.0,0.0,0.0,0.0,0.0,0.0,0.0,0.0,0.0,0.0,0.0,0.0,0.0,0.0,0.0,0.0,0.0,0.0,0.0,197,3.1,,8.4,,25.0,646.7,1042.0,32.5,,,,,,,2016
0.0,1.0,1.0,1.0,0.0,1.0,0.0,0.0,0.304,0.0,0.0,0.0,0.0,0.0,0.0,0.0,0.0,0.0,0.0,0.0,0.0,0.0,0.0,0.0,0.0,0.0,0.0,0.0,0.0,0.0,197,1.6,,8.4,,25.0,683.7,1066.6,30.4,,,,,,,2016
0.0,1.0,1.0,1.0,0.0,1.0,1.0,0.0,0.0,0.0,0.0,0.0,0.0,0.0,0.0,0.0,0.0,0.0,0.0,0.0,0.0,0.0,0.0,0.0,0.0,0.0,0.0,0.0,0.0,0.0,177,13.0,,8.0,,25.0,243.0,558.0,50.0,,,220.0,,,,2017
0.0,1.0,1.0,1.0,0.0,1.0,1.0,0.0,0.0,0.0,0.0,0.02,0.0,0.0,0.0,0.0,0.0,0.0,0.0,0.0,0.0,0.0,0.0,0.0,0.0,0.0,0.0,0.0,0.0,0.0,177,8.0,,8.0,,25.0,446.0,723.0,15.0,,,,,,,2017
0.0,1.0,1.0,1.0,0.0,1.0,1.0,0.0,0.0,0.0,0.0,0.0,0.0,0.0,0.0,0.0,0.0,0.0,0.0,0.0,0.0,0.0,0.0,0.0,0.0,0.0,0.0,0.0,0.0,0.0,177,7.0,,8.0,,25.0,249.0,621.0,41.0,,,220.0,,,,2017
0.0,1.0,1.0,1.0,0.0,1.0,1.0,0.0,0.0,0.0,0.0,0.02,0.0,0.0,0.0,0.0,0.0,0.0,0.0,0.0,0.0,0.0,0.0,0.0,0.0,0.0,0.0,0.0,0.0,0.0,177,4.0,,8.0,,25.0,581.0,857.0,28.0,,,,,,,2017
0.0,1.0,1.0,1.0,0.0,1.0,0.0,0.0,0.0,0.0,0.0,0.0,0.0,0.0,0.0,0.0,0.0,0.0,0.0,0.0,0.0,0.0,0.0,0.0,0.0,0.0,0.0,0.0,0.0,0.0,196,,,8.2,,25.0,190.0,453.0,70.0,,,226.0,,,,2016
0.167,1.0,1.0,1.0,0.0,1.0,0.0,0.0,0.0,0.083,0.0,0.0,0.0,0.0,0.0,0.0,0.0,0.0,0.0,0.0,0.0,0.0,0.0,0.0,0.0,0.0,0.0,0.0,0.0,0.0,196,289.7,,7.8,,25.0,210.0,503.0,70.0,,,214.0,,,,2016
0.167,1.0,1.0,1.0,0.0,1.0,0.0,0.0,0.0,0.083,0.0,0.0,0.0,0.0,0.0,0.0,0.0,0.0,0.0,0.0,0.0,0.0,0.0,0.0,0.0,0.0,0.0,0.0,0.0,0.0,196,15.7,,7.8,,25.0,645.0,1094.0,39.0,,,,,,,2016
0.167,1.0,1.0,1.0,0.0,1.0,0.0,0.0,0.0,0.083,0.0,0.0,0.0,0.0,0.0,0.0,0.0,0.0,0.0,0.0,0.0,0.0,0.0,0.0,0.0,0.0,0.0,0.0,0.0,0.0,196,2.8,,7.8,,25.0,1005.0,1273.0,17.0,,,,,,,2016
0.242,0.515,0.515,1.0,0.0,0.515,0.0,0.0,0.0,0.0,0.242,0.0,0.0,0.0,0.0,0.0,0.0,0.0,0.0,0.0,0.0,0.0,0.0,0.0,0.0,0.0,0.0,0.0,0.0,0.0,201,,,7.7,168.0,,,,,,,,,,,2015
0.242,0.515,0.515,1.0,0.0,0.515,0.0,0.0,0.0,0.0,0.242,0.0,0.0,0.0,0.0,0.0,0.0,0.0,0.0,0.0,0.0,0.0,0.0,0.0,0.0,0.0,0.0,0.0,0.0,0.0,201,,,7.7,328.0,,,,,,,,,,,2015
0.242,0.515,0.515,1.0,0.0,0.515,0.0,0.0,0.0,0.0,0.242,0.0,0.0,0.0,0.0,0.0,0.0,0.0,0.0,0.0,0.0,0.0,0.0,0.0,0.0,0.0,0.0,0.0,0.0,0.0,167,,,7.7,206.0,,,,,,,,,,,2019
0.229,0.486,0.486,1.0,0.0,0.4,0.0,0.0,0.003,0.029,0.229,0.0,0.0,0.0,0.0,0.0,0.0,0.0,0.0,0.0,0.0,0.0,0.0,0.0,0.003,0.0,0.0,0.0,0.0,0.0,201,,,7.7,231.0,,,,,,,,,,,2015
0.229,0.486,0.486,1.0,0.0,0.4,0.0,0.0,0.003,0.029,0.229,0.0,0.0,0.0,0.0,0.0,0.0,0.0,0.0,0.0,0.0,0.0,0.0,0.0,0.003,0.0,0.0,0.0,0.0,0.0,201,,,7.7,178.0,,,,,,,,,,,2015
0.229,0.486,0.486,1.0,0.0,0.4,0.0,0.0,0.003,0.029,0.229,0.0,0.0,0.0,0.0,0.0,0.0,0.0,0.0,0.0,0.0,0.0,0.0,0.0,0.003,0.0,0.0,0.0,0.0,0.0,201,,,7.7,343.0,,,,,,,,,,,2015
0.229,0.486,0.486,1.0,0.0,0.4,0.0,0.0,0.003,0.029,0.229,0.0,0.0,0.0,0.0,0.0,0.0,0.0,0.0,0.0,0.0,0.0,0.0,0.0,0.003,0.0,0.0,0.0,0.0,0.0,167,,,7.7,171.0,,,,,,,,,,,2019
0.278,0.694,0.417,1.0,0.0,0.222,0.0,0.0,0.0,0.167,0.0,0.0,0.0,0.0,0.0,0.0,0.0,0.0,0.0,0.0,0.0,0.0,0.0,0.0,0.0,0.0,0.0,0.0,0.0,0.0,175,,,7.4,343.0,,,,,,,,,,,2015
0.278,0.694,0.417,1.0,0.0,0.222,0.0,0.0,0.0,0.167,0.0,0.0,0.0,0.0,0.0,0.0,0.0,0.0,0.0,0.0,0.0,0.0,0.0,0.0,0.0,0.0,0.0,0.0,0.0,0.0,175,,,7.4,341.0,,,,,,,,,,,2015
0.278,0.694,0.417,1.0,0.0,0.222,0.0,0.0,0.0,0.167,0.0,0.0,0.0,0.0,0.0,0.0,0.0,0.0,0.0,0.0,0.0,0.0,0.0,0.0,0.0,0.0,0.0,0.0,0.0,0.0,175,,,7.4,345.0,25.0,568.0,786.0,12.0,,,,,,,2015
0.278,0.694,0.417,1.0,0.0,0.222,0.0,0.0,0.0,0.167,0.0,0.0,0.0,0.0,0.0,0.0,0.0,0.0,0.0,0.0,0.0,0.0,0.0,0.0,0.0,0.0,0.0,0.0,0.0,0.0,175,,,7.4,345.0,25.0,596.0,1039.0,20.0,,,,,,,2015
0.278,0.694,0.417,1.0,0.0,0.222,0.0,0.0,0.0,0.167,0.0,0.0,0.0,0.0,0.0,0.0,0.0,0.0,0.0,0.0,0.0,0.0,0.0,0.0,0.0,0.0,0.0,0.0,0.0,0.0,175,,,7.4,345.0,700.0,487.0,702.0,18.0,,,,,,,2015
0.278,0.694,0.417,1.0,0.0,0.222,0.0,0.0,0.0,0.167,0.0,0.0,0.0,0.0,0.0,0.0,0.0,0.0,0.0,0.0,0.0,0.0,0.0,0.0,0.0,0.0,0.0,0.0,0.0,0.0,175,,,7.4,345.0,700.0,486.0,624.0,11.0,,,,,,,2015
0.885,0.0,1.0,1.0,0.0,1.0,0.0,0.0,0.0,0.0,0.0,0.0,0.0,0.0,0.0,0.0,0.0,0.0,0.0,0.0,0.0,0.0,0.0,0.0,0.0,0.0,0.0,0.0,0.0,0.0,193,,,6.4,,25.0,770.0,,37.1,,,,,,,2017
1.0,0.0,1.0,1.0,0.0,1.0,0.0,0.0,0.0,0.0,0.0,0.0,0.0,0.0,0.0,0.0,0.0,0.0,0.0,0.0,0.0,0.0,0.0,0.0,0.0,0.0,0.0,0.0,0.0,0.0,193,,,6.3,,25.0,843.2,,34.6,,,,,,,2017
1.0,0.0,0.889,0.889,0.0,0.889,0.0,0.0,0.0,0.0,0.0,0.0,0.0,0.0,0.0,0.0,0.0,0.0,0.0,0.0,0.0,0.0,0.0,0.0,0.0,0.0,0.0,0.0,0.0,0.0,193,,,6.1,,25.0,1044.0,,27.1,,,,,,,2017
1.0,0.0,0.828,0.828,0.0,0.828,0.0,0.0,0.0,0.0,0.0,0.0,0.0,0.0,0.0,0.0,0.0,0.0,0.0,0.0,0.0,0.0,0.0,0.0,0.0,0.0,0.0,0.0,0.0,0.0,193,,,6.0,,25.0,906.8,,31.4,,,,,,,2017
1.0,0.0,0.767,0.767,0.0,0.767,0.0,0.0,0.0,0.0,0.0,0.0,0.0,0.0,0.0,0.0,0.0,0.0,0.0,0.0,0.0,0.0,0.0,0.0,0.0,0.0,0.0,0.0,0.0,0.0,193,,,5.9,,25.0,1122.8,,24.7,,,,,,,2017
0.5,0.0,1.0,1.0,0.0,0.5,0.0,0.0,0.0,0.0,0.0,0.0,0.0,0.0,0.0,0.0,0.0,0.0,0.0,0.0,0.0,0.0,0.0,0.0,0.0,0.0,0.0,0.0,0.0,0.0,191,,,6.9,,25.0,,,17.0,,,,,,,2016
1.0,1.0,1.0,1.0,0.0,1.0,0.0,0.0,0.0,0.0,0.0,0.0,0.0,0.0,0.0,0.0,0.0,0.0,0.0,0.0,0.0,0.0,0.0,0.0,0.0,0.0,0.0,0.0,0.0,0.0,168,,,6.7,,25.0,,,22.7,,,,,,,2014
0.545,0.0,0.515,1.0,0.0,0.545,0.0,0.0,0.0,0.273,0.0,0.0,0.0,0.0,0.0,0.0,0.0,0.0,0.0,0.0,0.0,0.0,0.0,0.0,0.0,0.0,0.0,0.0,0.0,0.0,182,,,6.4,,25.0,,,16.3,,,,,,,2015
0.545,0.0,0.515,1.0,0.0,0.545,0.0,0.0,0.0,0.273,0.0,0.0,0.0,0.0,0.0,0.0,0.0,0.0,0.0,0.0,0.0,0.0,0.0,0.0,0.0,0.0,0.0,0.0,0.0,0.0,182,,,6.4,,25.0,,,19.8,,,,,,,2015
0.0,0.0,1.0,1.0,0.0,1.0,0.0,0.0,0.0,0.0,0.0,0.0,0.5,0.0,0.0,0.0,0.0,0.0,0.0,0.0,0.0,0.0,0.0,0.0,1.0,0.0,0.0,0.0,0.0,0.0,181,,,10.9,,25.0,,,7.3,,,,,,,2015
0.515,0.0,0.515,1.0,0.0,0.515,0.0,0.0,0.0,0.0,0.515,0.0,0.0,0.0,0.0,0.0,0.0,0.0,0.0,0.0,0.0,0.0,0.0,0.0,0.0,0.0,0.0,0.0,0.0,0.0,169,,,7.1,,25.0,,,30.0,,,,,,,2016
0.0,1.0,1.0,1.0,0.0,1.0,1.0,0.0,0.0,0.0,0.0,0.0,0.0,0.0,0.0,0.0,0.0,0.0,0.0,0.0,0.0,0.0,0.0,0.0,0.0,0.0,0.0,0.0,0.0,0.0,202,,,8.0,,25.0,230.0,,75.0,,,220.0,,,,2017
