Repository: vahid2364/DataScribe_DeepTabularLearning

# DataScribe Deep Tabular Learning

This repository provides the code, data, and documentation for the paper:

**[Decoding Non-Linearity and Complexity: Deep Tabular Learning Approaches for Materials Science](https://arxiv.org/abs/2411.18717)**  
*Vahid Attari, Raymundo Arroyave*  
Department of Materials Science & Engineering, Texas A&M University.
   <a href="https://youtu.be/mSeamv819hI" target="_blank">
         alt="Watch the demo on YouTube"
         style="border:2px solid black; border-radius:6px;">
   </a>
   <em>Click the image to watch a video demonstration of DataScribe GUI for training an encoder-decoder model on HEA data on YouTube.</em>
<div align="center">
</div>

---

File: datasets/BorgHEA-DATA/ED_regression_FDN/Borg_df_updated.csv (part 4 of 7)
Al,Co,Fe,Ni,Si,Cr,Mn,Nb,Mo,Ti,Cu,C,V,Zr,B,Nd,Y,Sn,Li,Mg,Zn,Sc,Ta,Hf,W,Re,Ca,Pd,Ga,Ag,IDENTIFIER: Reference ID,PROPERTY: grain size ($\mu$m),PROPERTY: Exp. Density (g/cm$^3$),PROPERTY: Calculated Density (g/cm$^3$),PROPERTY: HV,PROPERTY: Test temperature ($^\circ$C),PROPERTY: YS (MPa),PROPERTY: UTS (MPa),PROPERTY: Elongation (%),PROPERTY: Elongation plastic (%),PROPERTY: Exp. Young modulus (GPa),PROPERTY: Calculated Young modulus (GPa),PROPERTY: O content (wppm),PROPERTY: N content (wppm),PROPERTY: C content (wppm),REFERENCE: year
0.0,1.0,1.0,1.0,0.0,1.0,1.0,0.0,0.0,0.0,0.0,0.0,0.263,0.0,0.0,0.0,0.0,0.0,0.0,0.0,0.0,0.0,0.0,0.0,0.0,0.0,0.0,0.0,0.0,0.0,202,,,7.9,,25.0,200.0,,75.0,,,,,,,2017
0.0,1.0,1.0,1.0,0.0,1.0,1.0,0.0,0.0,0.0,0.0,0.0,0.5,0.0,0.0,0.0,0.0,0.0,0.0,0.0,0.0,0.0,0.0,0.0,0.0,0.0,0.0,0.0,0.0,0.0,202,,,7.8,,25.0,620.0,,75.0,,,,,,,2017
0.0,1.0,1.0,1.0,0.0,1.0,1.0,0.0,0.0,0.0,0.0,0.0,0.765,0.0,0.0,0.0,0.0,0.0,0.0,0.0,0.0,0.0,0.0,0.0,0.0,0.0,0.0,0.0,0.0,0.0,202,,,7.7,,25.0,780.0,,8.0,,,,,,,2017
0.0,1.0,1.0,1.0,0.0,1.0,1.0,0.0,0.0,0.0,0.0,0.0,1.0,0.0,0.0,0.0,0.0,0.0,0.0,0.0,0.0,0.0,0.0,0.0,0.0,0.0,0.0,0.0,0.0,0.0,202,,,7.7,,25.0,1700.0,,1.0,,,,,,,2017
0.304,1.0,1.0,1.0,0.0,1.0,0.0,0.0,0.0,0.0,0.0,0.0,0.0,0.0,0.0,0.0,0.0,0.0,0.0,0.0,0.0,0.0,0.0,0.0,0.0,0.0,0.0,0.0,0.0,0.0,170,,,7.6,,25.0,,,25.0,,,210.0,,,,2015
0.0,1.0,1.0,1.0,0.0,1.0,0.0,0.0,0.0,0.0,0.0,0.0,0.0,0.0,0.0,0.0,0.0,0.0,0.0,0.0,0.0,0.0,0.0,0.0,0.0,0.0,0.0,0.0,0.0,0.0,171,,,8.2,,25.0,,,83.0,,,226.0,,,,2014
0.511,0.511,0.511,1.0,0.0,0.511,0.0,0.0,0.0,0.0,0.0,0.0,0.0,0.0,0.0,0.0,0.0,0.0,0.0,0.0,0.0,0.0,0.0,0.0,0.0,0.0,0.0,0.0,0.0,0.0,192,,,7.0,,25.0,545.0,1030.0,16.5,,,,,,,2017
0.465,0.465,0.465,1.0,0.0,0.465,0.0,0.0,0.0,0.0,0.0,0.0,0.0,0.0,0.0,0.0,0.0,0.0,0.0,0.0,0.0,0.0,0.0,0.0,0.0,0.0,0.0,0.0,0.0,0.0,192,,,7.1,,25.0,545.0,1050.0,16.5,,,,,,,2017
0.451,0.451,0.451,1.0,0.0,0.451,0.0,0.0,0.0,0.0,0.0,0.0,0.0,0.0,0.0,0.0,0.0,0.0,0.0,0.0,0.0,0.0,0.0,0.0,0.0,0.0,0.0,0.0,0.0,0.0,192,,,7.1,,25.0,545.0,1110.0,20.0,,,,,,,2017
0.108,0.514,0.514,1.0,0.0,0.514,0.0,0.0,0.0,0.0,0.108,0.0,0.0,0.0,0.0,0.0,0.0,0.0,0.0,0.0,0.0,0.0,0.0,0.0,0.0,0.0,0.0,0.0,0.0,0.0,194,,,8.0,,25.0,719.0,1048.0,30.0,,,209.0,,,,2017
0.108,0.514,0.514,1.0,0.0,0.514,0.0,0.0,0.0,0.0,0.108,0.0,0.0,0.0,0.0,0.0,0.0,0.0,0.0,0.0,0.0,0.0,0.0,0.0,0.0,0.0,0.0,0.0,0.0,0.0,194,,,8.0,,25.0,460.0,732.0,32.0,,,,,,,2017
0.242,0.515,0.515,1.0,0.0,0.515,0.0,0.0,0.0,0.0,0.242,0.0,0.0,0.0,0.0,0.0,0.0,0.0,0.0,0.0,0.0,0.0,0.0,0.0,0.0,0.0,0.0,0.0,0.0,0.0,200,,,7.7,,25.0,357.0,459.0,9.0,,,,,,,2013
0.242,0.515,0.515,1.0,0.0,0.515,0.0,0.0,0.0,0.0,0.242,0.0,0.0,0.0,0.0,0.0,0.0,0.0,0.0,0.0,0.0,0.0,0.0,0.0,0.0,0.0,0.0,0.0,0.0,0.0,200,,,7.7,,25.0,365.0,365.0,0.1,,,,,,,2013
0.242,0.515,0.515,1.0,0.0,0.515,0.0,0.0,0.0,0.0,0.242,0.0,0.0,0.0,0.0,0.0,0.0,0.0,0.0,0.0,0.0,0.0,0.0,0.0,0.0,0.0,0.0,0.0,0.0,0.0,200,,,7.7,,25.0,215.0,489.0,39.0,,,,,,,2013
0.5,1.0,1.0,1.0,0.0,1.0,0.0,0.0,0.0,0.0,1.0,0.0,0.0,0.0,0.0,0.0,0.0,0.0,0.0,0.0,0.0,0.0,0.0,0.0,0.0,0.0,0.0,0.0,0.0,0.0,172,,,7.6,,25.0,1284.0,1344.0,7.6,,,,,,,2015
0.5,1.0,1.0,1.0,0.0,1.0,0.0,0.0,0.0,0.0,1.0,0.0,0.0,0.0,0.0,0.0,0.0,0.0,0.0,0.0,0.0,0.0,0.0,0.0,0.0,0.0,0.0,0.0,0.0,0.0,173,,,7.6,,25.0,1290.0,1400.0,5.0,,,189.0,,,,2010
0.5,1.0,1.0,1.0,0.0,1.0,0.0,0.0,0.0,0.0,1.0,0.0,0.0,0.0,0.0,0.0,0.0,0.0,0.0,0.0,0.0,0.0,0.0,0.0,0.0,0.0,0.0,0.0,0.0,0.0,173,,,7.6,,25.0,650.0,790.0,27.0,,,,,,,2010
1.0,1.0,1.0,1.0,0.0,1.0,0.0,0.0,0.0,0.0,1.0,0.0,0.0,0.0,0.0,0.0,0.0,0.0,0.0,0.0,0.0,0.0,0.0,0.0,0.0,0.0,0.0,0.0,0.0,0.0,180,,,7.1,,25.0,790.0,790.0,0.2,,,,,,,2012
1.0,1.0,1.0,1.0,0.0,1.0,0.0,0.0,0.0,0.0,1.0,0.0,0.0,0.0,0.0,0.0,0.0,0.0,0.0,0.0,0.0,0.0,0.0,0.0,0.0,0.0,0.0,0.0,0.0,0.0,180,,,7.1,,25.0,1040.0,1170.0,1.0,,,,,,,2012
1.0,1.0,1.0,1.0,0.0,1.0,0.0,0.0,0.0,0.0,0.0,0.0,0.0,0.0,0.0,0.0,0.0,0.0,0.0,0.0,0.0,0.0,0.0,0.0,0.0,0.0,0.0,0.0,0.0,0.0,190,,,6.7,,700.0,395.0,400.0,1.0,,,,,,,2015
1.0,1.0,1.0,1.0,0.0,1.0,0.0,0.0,0.0,0.0,0.0,0.0,0.0,0.0,0.0,0.0,0.0,0.0,0.0,0.0,0.0,0.0,0.0,0.0,0.0,0.0,0.0,0.0,0.0,0.0,190,,,6.7,,700.0,295.0,393.0,12.0,,,,,,,2015
1.0,1.0,1.0,1.0,0.0,1.0,0.0,0.0,0.0,0.0,1.0,0.0,0.0,0.0,0.0,0.0,0.0,0.0,0.0,0.0,0.0,0.0,0.0,0.0,0.0,0.0,0.0,0.0,0.0,0.0,180,,,7.1,,700.0,350.0,360.0,5.0,,,,,,,2012
1.0,1.0,1.0,1.0,0.0,1.0,0.0,0.0,0.0,0.0,1.0,0.0,0.0,0.0,0.0,0.0,0.0,0.0,0.0,0.0,0.0,0.0,0.0,0.0,0.0,0.0,0.0,0.0,0.0,0.0,180,,,7.1,,700.0,63.0,91.0,63.0,,,,,,,2012
0.5,1.0,1.0,1.0,0.0,1.0,0.0,0.0,0.0,0.0,1.0,0.0,0.0,0.0,0.0,0.0,0.0,0.0,0.0,0.0,0.0,0.0,0.0,0.0,0.0,0.0,0.0,0.0,0.0,0.0,173,,,7.6,,700.0,180.0,185.0,5.0,,,189.0,,,,2010
0.5,1.0,1.0,1.0,0.0,1.0,0.0,0.0,0.0,0.0,1.0,0.0,0.0,0.0,0.0,0.0,0.0,0.0,0.0,0.0,0.0,0.0,0.0,0.0,0.0,0.0,0.0,0.0,0.0,0.0,173,,,7.6,,700.0,160.0,180.0,12.0,,,,,,,2010
0.0,1.0,1.0,1.0,0.0,1.0,0.0,0.0,0.0,0.2,0.0,0.0,0.0,0.0,0.0,0.0,0.0,0.0,0.0,0.0,0.0,0.0,0.0,0.0,0.0,0.0,0.0,0.0,0.0,0.0,214,51.0,,7.9,,25.0,700.0,1240.0,36.0,,,218.0,,,,2019
0.0,1.0,1.0,1.0,0.0,1.0,0.0,0.0,0.0,0.2,0.0,0.0,0.0,0.0,0.0,0.0,0.0,0.0,0.0,0.0,0.0,0.0,0.0,0.0,0.0,0.0,0.0,0.0,0.0,0.0,214,,,7.9,,-196.0,860.0,1580.0,46.0,,,218.0,,,,2019
0.1,1.0,1.0,1.0,0.0,1.0,0.0,0.0,0.0,0.0,0.0,0.0,0.0,0.0,0.0,0.0,0.0,0.0,0.0,0.0,0.0,0.0,0.0,0.0,0.0,0.0,0.0,0.0,0.0,0.0,222,20.0,,8.0,,25.0,1198.0,,1.5,,,220.0,,,,2019
0.1,1.0,1.0,1.0,0.0,1.0,0.0,0.0,0.0,0.0,0.0,0.0,0.0,0.0,0.0,0.0,0.0,0.0,0.0,0.0,0.0,0.0,0.0,0.0,0.0,0.0,0.0,0.0,0.0,0.0,222,20.0,,8.0,,25.0,1403.0,,1.2,,,220.0,,,,2019
0.1,1.0,1.0,1.0,0.0,1.0,0.0,0.0,0.0,0.0,0.0,0.0,0.0,0.0,0.0,0.0,0.0,0.0,0.0,0.0,0.0,0.0,0.0,0.0,0.0,0.0,0.0,0.0,0.0,0.0,222,20.0,,8.0,,25.0,711.0,928.0,30.3,,,220.0,,,,2019
0.1,1.0,1.0,1.0,0.0,1.0,0.0,0.0,0.0,0.0,0.0,0.0,0.0,0.0,0.0,0.0,0.0,0.0,0.0,0.0,0.0,0.0,0.0,0.0,0.0,0.0,0.0,0.0,0.0,0.0,222,7.0,,8.0,,25.0,356.0,,42.4,,,220.0,,,,2019
0.0,1.0,1.0,1.0,0.0,1.0,1.0,0.0,0.0,0.0,0.0,0.0,0.0,0.0,0.0,0.0,0.0,0.0,0.0,0.0,0.0,0.0,0.0,0.0,0.0,0.0,0.0,0.0,0.0,0.0,236,0.5,,8.0,,25.0,1120.0,,1.1,,,220.0,,,,2019
0.0,1.0,1.0,1.0,0.0,1.0,1.0,0.0,0.0,0.0,0.0,0.0,0.0,0.0,0.0,0.0,0.0,0.0,0.0,0.0,0.0,0.0,0.0,0.0,0.0,0.0,0.0,0.0,0.0,0.0,236,,,8.0,,-196.0,1692.0,,10.3,,,220.0,,,,2019
0.5,0.0,0.5,1.0,0.0,0.5,0.0,0.0,0.0,0.0,0.0,0.0,0.0,0.0,0.0,0.0,0.0,0.0,0.0,0.0,0.0,0.0,0.0,0.0,0.0,0.0,0.0,0.0,0.0,0.0,245,,,6.7,,25.0,774.0,1357.0,6.4,,,,,,,2019
0.429,0.0,0.476,1.0,0.0,0.476,0.0,0.0,0.0,0.0,0.0,0.0,0.0,0.0,0.0,0.0,0.0,0.0,0.0,0.0,0.0,0.0,0.0,0.0,0.0,0.0,0.0,0.0,0.0,0.0,245,,,6.9,,25.0,610.0,1173.0,9.1,,,,,,,2019
0.364,0.0,0.455,1.0,0.0,0.455,0.0,0.0,0.0,0.0,0.0,0.0,0.0,0.0,0.0,0.0,0.0,0.0,0.0,0.0,0.0,0.0,0.0,0.0,0.0,0.0,0.0,0.0,0.0,0.0,245,,,7.0,,25.0,479.0,956.0,12.7,,,,,,,2019
0.304,0.0,0.435,1.0,0.0,0.435,0.0,0.0,0.0,0.0,0.0,0.0,0.0,0.0,0.0,0.0,0.0,0.0,0.0,0.0,0.0,0.0,0.0,0.0,0.0,0.0,0.0,0.0,0.0,0.0,245,,,7.2,,25.0,461.0,835.0,30.0,,,,,,,2019
0.25,0.0,0.417,1.0,0.0,0.417,0.0,0.0,0.0,0.0,0.0,0.0,0.0,0.0,0.0,0.0,0.0,0.0,0.0,0.0,0.0,0.0,0.0,0.0,0.0,0.0,0.0,0.0,0.0,0.0,245,,,7.3,,25.0,441.0,757.0,45.0,,,196.0,,,,2019
0.0,1.0,0.0,1.0,0.0,1.0,0.0,0.0,0.0,0.0,0.0,0.0,0.0,0.0,0.0,0.0,0.0,0.0,0.0,0.0,0.0,0.0,0.0,0.0,0.0,0.0,0.0,0.0,0.0,0.0,98,1.6,,8.3,468.0,25.0,1100.0,,23.0,,,231.0,,,,2019
0.0,1.0,0.0,1.0,0.0,1.0,0.0,0.0,0.0,0.0,0.0,0.0,0.0,0.0,0.0,0.0,0.0,0.0,0.0,0.0,0.0,0.0,0.0,0.0,0.0,0.0,0.0,0.0,0.0,0.0,98,2.3,,8.3,326.0,25.0,597.0,,53.0,,,231.0,,,,2019
0.0,1.0,0.0,1.0,0.0,1.0,0.0,0.0,0.0,0.0,0.0,0.0,0.0,0.0,0.0,0.0,0.0,0.0,0.0,0.0,0.0,0.0,0.0,0.0,0.0,0.0,0.0,0.0,0.0,0.0,98,24.0,,8.3,223.0,25.0,346.0,,76.0,,,231.0,,,,2019
0.476,0.476,0.476,1.0,0.0,0.476,0.0,0.0,0.0,0.0,0.0,0.0,0.0,0.0,0.0,0.0,0.0,0.0,0.0,0.0,0.0,0.0,0.0,0.0,0.0,0.0,0.0,0.0,0.0,0.0,105,,,7.1,,25.0,1263.0,,21.4,,,,,,,2019
0.476,0.476,0.476,1.0,0.0,0.476,0.0,0.0,0.0,0.0,0.0,0.0,0.0,0.0,0.0,0.0,0.0,0.0,0.0,0.0,0.0,0.0,0.0,0.0,0.0,0.0,0.0,0.0,0.0,0.0,105,,,7.1,,25.0,1154.0,,25.0,,,,,,,2019
0.476,0.476,0.476,1.0,0.0,0.476,0.0,0.0,0.0,0.0,0.0,0.0,0.0,0.0,0.0,0.0,0.0,0.0,0.0,0.0,0.0,0.0,0.0,0.0,0.0,0.0,0.0,0.0,0.0,0.0,105,,,7.1,,25.0,1490.0,,16.0,,,,,,,2019
0.0,1.0,1.0,1.0,0.0,1.0,1.0,0.0,0.0,0.0,0.0,0.0,0.0,0.0,0.0,0.0,0.0,0.0,0.0,0.0,0.0,0.0,0.0,0.0,0.0,0.0,0.0,0.0,0.0,0.0,115,,,8.0,130.2,25.0,210.0,,57.0,,,220.0,,,,2019
0.0,1.0,1.0,1.0,0.0,1.0,1.0,0.0,0.0,0.0,0.0,0.0,0.0,0.0,0.0,0.0,0.0,0.0,0.0,0.0,0.0,0.0,0.0,0.0,0.0,0.0,0.0,0.0,0.0,0.0,115,,,8.0,394.1,25.0,1150.0,,6.0,,,220.0,,,,2019
0.0,1.0,1.0,1.0,0.0,1.0,1.0,0.0,0.0,0.0,0.0,0.0,0.0,0.0,0.0,0.0,0.0,0.0,0.0,0.0,0.0,0.0,0.0,0.0,0.0,0.0,0.0,0.0,0.0,0.0,115,,,8.0,430.7,25.0,1300.0,,0.7,,,220.0,,,,2019
0.0,0.0,0.0,0.0,0.0,0.0,0.0,1.0,0.0,1.0,0.0,0.0,1.0,0.0,0.0,0.0,0.0,0.0,0.0,0.0,0.0,0.0,1.0,0.0,0.0,0.0,0.0,0.0,0.0,0.0,125,24.0,,9.2,427.9,25.0,1108.0,,28.3,,,134.0,,,,2019
0.0,0.0,0.0,0.0,0.0,0.0,0.0,1.0,0.0,1.0,0.0,0.0,1.0,0.0,0.0,0.0,0.0,0.0,0.0,0.0,0.0,0.0,1.0,0.0,0.0,0.0,0.0,0.0,0.0,0.0,125,30.0,,9.2,444.3,25.0,1308.0,,27.9,,,134.0,,,,2019
0.0,0.0,0.0,0.0,0.0,0.0,0.0,1.0,0.0,1.0,0.0,0.0,1.0,0.0,0.0,0.0,0.0,0.0,0.0,0.0,0.0,0.0,1.0,0.0,0.0,0.0,0.0,0.0,0.0,0.0,125,38.0,,9.2,510.9,25.0,1373.0,,29.5,,,134.0,4800.0,,1900.0,2019
0.0,1.0,1.0,1.0,0.0,1.0,1.0,0.0,0.0,0.0,0.0,0.0,0.0,0.0,0.0,0.0,0.0,0.0,0.0,0.0,0.0,0.0,0.0,0.0,0.0,0.0,0.0,0.0,0.0,0.0,135,30.0,,8.0,,25.0,300.0,676.0,52.0,,,220.0,,,,2019
0.0,1.0,1.0,1.0,0.0,1.0,1.0,0.0,0.0,0.0,0.0,0.0,0.0,0.0,0.0,0.0,0.0,0.0,0.0,0.0,0.0,0.0,0.0,0.0,0.0,0.0,0.0,0.0,0.0,0.0,135,0.65,,8.0,,25.0,800.0,888.0,39.5,,,220.0,,,,2019
0.0,1.0,1.0,1.0,0.0,1.0,1.0,0.0,0.0,0.0,0.0,0.0,0.0,0.0,0.0,0.0,0.0,0.0,0.0,0.0,0.0,0.0,0.0,0.0,0.0,0.0,0.0,0.0,0.0,0.0,136,0.4,,8.0,415.0,25.0,1314.0,,,20.3,,,,,,2019
0.1,1.0,1.0,1.0,0.0,1.0,1.0,0.0,0.0,0.0,0.0,0.0,0.0,0.0,0.0,0.0,0.0,0.0,0.0,0.0,0.0,0.0,0.0,0.0,0.0,0.0,0.0,0.0,0.0,0.0,136,,,7.9,432.0,25.0,1631.0,,,12.6,,,,,,2019
0.3,1.0,1.0,1.0,0.0,1.0,1.0,0.0,0.0,0.0,0.0,0.0,0.0,0.0,0.0,0.0,0.0,0.0,0.0,0.0,0.0,0.0,0.0,0.0,0.0,0.0,0.0,0.0,0.0,0.0,136,0.2,,7.6,511.0,25.0,1836.0,,,4.9,,,,,,2019
0.5,1.0,1.0,1.0,0.0,1.0,1.0,0.0,0.0,0.0,0.0,0.0,0.0,0.0,0.0,0.0,0.0,0.0,0.0,0.0,0.0,0.0,0.0,0.0,0.0,0.0,0.0,0.0,0.0,0.0,136,,,7.4,553.0,25.0,1932.0,,,3.8,,,,,,2019
0.7,1.0,1.0,1.0,0.0,1.0,1.0,0.0,0.0,0.0,0.0,0.0,0.0,0.0,0.0,0.0,0.0,0.0,0.0,0.0,0.0,0.0,0.0,0.0,0.0,0.0,0.0,0.0,0.0,0.0,136,0.2,,7.1,622.0,25.0,2230.0,,,1.69,,,,,,2019
1.0,1.0,1.0,1.0,0.0,1.0,1.0,0.0,0.0,0.0,0.0,0.0,0.0,0.0,0.0,0.0,0.0,0.0,0.0,0.0,0.0,0.0,0.0,0.0,0.0,0.0,0.0,0.0,0.0,0.0,136,,,6.8,684.0,25.0,,,,0.0,,,,,,2019
0.0,1.0,1.0,1.0,0.0,1.0,0.0,0.0,0.0,0.0,0.0,0.0,0.0,0.0,0.0,0.0,0.0,0.0,0.0,0.0,0.0,0.0,0.0,0.0,0.0,0.0,0.0,0.0,0.0,0.0,137,,,8.2,,20.0,446.0,664.0,63.0,,189.0,226.0,,,,2018
0.0,1.0,1.0,1.0,0.0,1.0,0.0,0.0,0.0,0.0,0.0,0.0,0.0,0.0,0.0,0.0,0.0,0.0,0.0,0.0,0.0,0.0,0.0,0.0,0.0,0.0,0.0,0.0,0.0,0.0,137,,,8.2,,-73.0,488.0,790.0,72.0,,194.0,226.0,,,,2018
0.0,1.0,1.0,1.0,0.0,1.0,0.0,0.0,0.0,0.0,0.0,0.0,0.0,0.0,0.0,0.0,0.0,0.0,0.0,0.0,0.0,0.0,0.0,0.0,0.0,0.0,0.0,0.0,0.0,0.0,137,,,8.2,,-196.0,590.0,1070.0,78.0,,204.0,226.0,,,,2018
0.0,1.0,1.0,1.0,0.0,1.0,0.0,0.0,0.0,0.0,0.0,0.0,0.0,0.0,0.0,0.0,0.0,0.0,0.0,0.0,0.0,0.0,0.0,0.0,0.0,0.0,0.0,0.0,0.0,0.0,137,,,8.2,,-223.0,,1152.0,68.6,,,226.0,,,,2018
0.0,1.0,1.0,1.0,0.0,1.0,0.0,0.0,0.0,0.0,0.0,0.0,0.0,0.0,0.0,0.0,0.0,0.0,0.0,0.0,0.0,0.0,0.0,0.0,0.0,0.0,0.0,0.0,0.0,0.0,137,,,8.2,,-253.0,,1240.0,62.0,,,226.0,,,,2018
0.0,1.0,1.0,1.0,0.0,1.0,0.0,0.0,0.0,0.0,0.0,0.0,0.0,0.0,0.0,0.0,0.0,0.0,0.0,0.0,0.0,0.0,0.0,0.0,0.0,0.0,0.0,0.0,0.0,0.0,137,,,8.2,,-268.8,680.0,1251.0,61.6,,221.0,226.0,,,,2018
0.0,1.0,1.0,1.0,0.0,1.0,0.0,0.0,0.0,0.0,0.0,0.0,0.0,0.0,0.0,0.0,0.0,0.0,0.0,0.0,0.0,0.0,0.0,0.0,0.0,0.0,0.0,0.0,0.0,0.0,138,,,8.2,94.7,,,,,,,226.0,,,,2019
0.3,1.0,1.0,1.0,0.0,1.0,0.0,0.0,0.0,0.0,0.0,0.0,0.0,0.0,0.0,0.0,0.0,0.0,0.0,0.0,0.0,0.0,0.0,0.0,0.0,0.0,0.0,0.0,0.0,0.0,138,,,7.6,117.0,,,,,,,210.0,,,,2019
0.6,1.0,1.0,1.0,0.0,1.0,0.0,0.0,0.0,0.0,0.0,0.0,0.0,0.0,0.0,0.0,0.0,0.0,0.0,0.0,0.0,0.0,0.0,0.0,0.0,0.0,0.0,0.0,0.0,0.0,138,,,7.2,228.0,,,,,,,,,,,2019
0.9,1.0,1.0,1.0,0.0,1.0,0.0,0.0,0.0,0.0,0.0,0.0,0.0,0.0,0.0,0.0,0.0,0.0,0.0,0.0,0.0,0.0,0.0,0.0,0.0,0.0,0.0,0.0,0.0,0.0,138,,,6.8,511.0,,,,,,,,,,,2019
0.9,1.0,1.0,1.0,0.0,1.0,0.0,0.0,0.0,0.5,0.0,0.0,0.0,0.0,0.0,0.0,0.0,0.0,0.0,0.0,0.0,0.0,0.0,0.0,0.0,0.0,0.0,0.0,0.0,0.0,138,,,6.5,623.0,,,,,,,,,,,2019
0.0,1.0,1.0,1.0,0.0,1.0,1.0,0.0,0.0,0.0,0.0,0.0,0.0,0.0,0.0,0.0,0.0,0.0,0.0,0.0,0.0,0.0,0.0,0.0,0.0,0.0,0.0,0.0,0.0,0.0,139,,,8.0,,25.0,216.0,,,,,220.0,,,,2019
0.0,1.0,1.0,1.0,0.0,1.0,1.0,0.0,0.042,0.0,0.0,0.0,0.0,0.0,0.0,0.0,0.0,0.0,0.0,0.0,0.0,0.0,0.0,0.0,0.0,0.0,0.0,0.0,0.0,0.0,139,,,8.1,,25.0,225.0,,,,,221.0,,,,2019
0.0,1.0,1.0,1.0,0.0,1.0,1.0,0.0,0.087,0.0,0.0,0.0,0.0,0.0,0.0,0.0,0.0,0.0,0.0,0.0,0.0,0.0,0.0,0.0,0.0,0.0,0.0,0.0,0.0,0.0,139,,,8.1,,25.0,330.0,,,,,,,,,2019
0.0,1.0,1.0,1.0,0.0,1.0,1.0,0.0,0.136,0.0,0.0,0.0,0.0,0.0,0.0,0.0,0.0,0.0,0.0,0.0,0.0,0.0,0.0,0.0,0.0,0.0,0.0,0.0,0.0,0.0,139,,,8.1,,25.0,560.0,,,,,,,,,2019
0.0,1.0,1.0,1.0,0.0,1.0,1.0,0.0,0.19,0.0,0.0,0.0,0.0,0.0,0.0,0.0,0.0,0.0,0.0,0.0,0.0,0.0,0.0,0.0,0.0,0.0,0.0,0.0,0.0,0.0,139,,,8.1,,25.0,765.0,,,,,,,,,2019
0.3,1.0,1.0,1.0,0.0,1.0,0.0,0.0,0.0,0.0,0.0,0.0,0.0,0.0,0.0,0.0,0.0,0.0,0.0,0.0,0.0,0.0,0.0,0.0,0.0,0.0,0.0,0.0,0.0,0.0,141,,,7.6,,25.0,143.0,400.0,65.0,,,,,,,2019
0.3,1.0,1.0,1.0,0.0,1.0,0.0,0.0,0.0,0.0,0.0,0.0,0.0,0.0,0.0,0.0,0.0,0.0,0.0,0.0,0.0,0.0,0.0,0.0,0.0,0.0,0.0,0.0,0.0,0.0,141,,,7.6,,25.0,471.0,850.0,45.0,,,,,,,2019
0.3,1.0,1.0,1.0,0.0,1.0,0.0,0.0,0.0,0.0,0.0,0.0,0.0,0.0,0.0,0.0,0.0,0.0,0.0,0.0,0.0,0.0,0.0,0.0,0.0,0.0,0.0,0.0,0.0,0.0,141,,,7.6,,25.0,841.0,1050.0,35.0,,,,,,,2019
0.3,1.0,1.0,1.0,0.0,1.0,0.0,0.0,0.0,0.0,0.0,0.0,0.0,0.0,0.0,0.0,0.0,0.0,0.0,0.0,0.0,0.0,0.0,0.0,0.0,0.0,0.0,0.0,0.0,0.0,141,,,7.6,,25.0,161.0,1650.0,7.0,,,,,,,2019
0.3,1.0,1.0,1.0,0.0,1.0,0.0,0.0,0.0,0.0,0.0,0.0,0.0,0.0,0.0,0.0,0.0,0.0,0.0,0.0,0.0,0.0,0.0,0.0,0.0,0.0,0.0,0.0,0.0,0.0,141,,,7.6,,25.0,187.0,1850.0,5.0,,,,,,,2019
1.0,1.0,0.0,1.0,0.0,1.0,0.0,0.0,0.0,0.0,0.0,0.0,0.0,0.0,0.0,0.0,0.0,0.0,0.0,0.0,0.0,0.0,0.0,0.0,0.0,0.0,0.0,0.0,0.0,0.0,142,,,6.4,1183.0,25.0,1750.0,,16.7,,,,,,,2019
0.0,1.0,1.0,1.0,0.0,1.0,1.0,0.0,0.0,0.0,0.0,0.0,0.0,0.0,0.0,0.0,0.0,0.0,0.0,0.0,0.0,0.0,0.0,0.0,0.0,0.0,0.0,0.0,0.0,0.0,143,7.9,,8.0,,25.0,378.7,700.1,54.0,,,220.0,,,,2019
0.0,1.0,1.0,1.0,0.0,1.0,1.0,0.0,0.0,0.0,0.0,0.5,0.0,0.0,0.0,0.0,0.0,0.0,0.0,0.0,0.0,0.0,0.0,0.0,0.0,0.0,0.0,0.0,0.0,0.0,143,4.7,,7.6,,25.0,520.9,791.4,40.3,,,,,,36380.0,2019
0.0,1.0,1.0,1.0,0.0,1.0,1.0,0.0,0.0,0.0,0.0,1.0,0.0,0.0,0.0,0.0,0.0,0.0,0.0,0.0,0.0,0.0,0.0,0.0,0.0,0.0,0.0,0.0,0.0,0.0,143,3.5,,7.3,,25.0,643.8,887.6,31.9,,,,,,30300.0,2019
0.0,1.0,0.176,1.0,0.0,0.588,0.0,0.0,0.176,0.0,0.0,0.0,0.0,0.0,0.0,0.0,0.0,0.0,0.0,0.0,0.0,0.0,0.0,0.0,0.0,0.0,0.0,0.0,0.0,0.0,144,,,8.6,,25.0,,,8.0,,,231.0,,,,2019
0.0,1.0,0.176,1.0,0.0,0.588,0.0,0.0,0.176,0.0,0.0,0.0,0.0,0.0,0.0,0.0,0.0,0.0,0.0,0.0,0.0,0.0,0.0,0.0,0.0,0.0,0.0,0.0,0.0,0.0,144,0.7,,8.6,,25.0,,,14.0,,,231.0,,,,2019
0.0,1.0,0.176,1.0,0.0,0.588,0.0,0.0,0.176,0.0,0.0,0.0,0.0,0.0,0.0,0.0,0.0,0.0,0.0,0.0,0.0,0.0,0.0,0.0,0.0,0.0,0.0,0.0,0.0,0.0,144,0.8,,8.6,,25.0,1100.0,1300.0,32.0,,,231.0,,,,2019
0.0,1.0,0.176,1.0,0.0,0.588,0.0,0.0,0.176,0.0,0.0,0.0,0.0,0.0,0.0,0.0,0.0,0.0,0.0,0.0,0.0,0.0,0.0,0.0,0.0,0.0,0.0,0.0,0.0,0.0,144,1.2,,8.6,,25.0,950.0,,36.0,,,231.0,,,,2019
0.0,1.0,0.176,1.0,0.0,0.588,0.0,0.0,0.176,0.0,0.0,0.0,0.0,0.0,0.0,0.0,0.0,0.0,0.0,0.0,0.0,0.0,0.0,0.0,0.0,0.0,0.0,0.0,0.0,0.0,144,3.2,,8.6,,25.0,649.0,,42.0,,,231.0,,,,2019
0.0,1.0,0.176,1.0,0.0,0.588,0.0,0.0,0.176,0.0,0.0,0.0,0.0,0.0,0.0,0.0,0.0,0.0,0.0,0.0,0.0,0.0,0.0,0.0,0.0,0.0,0.0,0.0,0.0,0.0,144,18.2,,8.6,,25.0,439.0,,63.0,,,231.0,,,,2019
0.0,1.0,0.176,1.0,0.0,0.588,0.0,0.0,0.176,0.0,0.0,0.0,0.0,0.0,0.0,0.0,0.0,0.0,0.0,0.0,0.0,0.0,0.0,0.0,0.0,0.0,0.0,0.0,0.0,0.0,144,94.1,,8.6,,25.0,309.0,,82.0,,,231.0,,,,2019
0.0,1.0,1.0,1.0,0.0,1.0,1.0,0.0,0.0,0.0,0.0,0.0,0.0,0.0,0.0,0.0,0.0,0.0,0.0,0.0,0.0,0.0,0.0,0.0,0.0,0.0,0.0,0.0,0.0,0.0,145,,,8.0,,25.0,386.2,666.3,57.5,,,220.0,,,,2019
0.0,0.0,1.0,1.0,0.0,1.0,1.0,0.0,0.0,0.0,1.0,0.0,0.0,0.0,0.0,0.0,0.0,0.0,0.0,0.0,0.0,0.0,0.0,0.0,0.0,0.0,0.0,0.0,0.0,0.0,146,,,8.1,,25.0,628.0,950.0,14.5,,,,,,,2019
0.0,0.0,1.0,1.0,0.0,1.0,1.0,0.0,0.0,0.0,1.0,0.0,0.0,0.0,0.0,0.0,0.0,0.0,0.0,0.0,0.0,0.0,0.0,0.0,0.0,0.0,0.0,0.0,0.0,0.0,146,,,8.1,,25.0,545.0,690.0,5.0,,,,,,,2019
0.0,0.0,1.0,1.0,0.0,1.0,1.0,0.0,0.0,0.0,1.0,0.0,0.0,0.0,0.0,0.0,0.0,0.0,0.0,0.0,0.0,0.0,0.0,0.0,0.0,0.0,0.0,0.0,0.0,0.0,146,,,8.1,,25.0,534.0,682.0,5.2,,,,,,,2019
0.0,0.0,1.0,1.0,0.0,1.0,1.0,0.0,0.0,0.0,1.0,0.0,0.0,0.0,0.0,0.0,0.0,0.0,0.0,0.0,0.0,0.0,0.0,0.0,0.0,0.0,0.0,0.0,0.0,0.0,146,,,8.1,,25.0,525.0,680.0,4.3,,,,,,,2019
0.0,0.0,1.0,1.0,0.0,1.0,1.0,0.0,0.0,0.0,1.0,0.0,0.0,0.0,0.0,0.0,0.0,0.0,0.0,0.0,0.0,0.0,0.0,0.0,0.0,0.0,0.0,0.0,0.0,0.0,146,,,8.1,,25.0,517.0,677.0,4.6,,,,,,,2019
0.0,0.0,1.0,1.0,0.0,1.0,1.0,0.0,0.0,0.0,1.0,0.0,0.0,0.0,0.0,0.0,0.0,0.0,0.0,0.0,0.0,0.0,0.0,0.0,0.0,0.0,0.0,0.0,0.0,0.0,146,,,8.1,,25.0,502.0,671.0,4.9,,,,,,,2019
0.0,0.0,0.0,0.0,0.0,1.0,0.0,1.0,1.0,0.0,0.0,0.0,1.0,0.0,0.0,0.0,0.0,0.0,0.0,0.0,0.0,0.0,1.0,0.0,1.0,0.0,0.0,0.0,0.0,0.0,147,0.54,,11.7,1072.0,25.0,,,,,,,7946.0,,,2019
0.0,0.0,0.0,0.0,0.0,1.0,0.0,1.0,1.0,0.0,0.0,0.0,1.0,0.0,0.0,0.0,0.0,0.0,0.0,0.0,0.0,0.0,1.0,0.0,1.0,0.0,0.0,0.0,0.0,0.0,147,1.24,,11.7,1010.0,25.0,3416.0,,,5.3,,,7946.0,,,2019
0.0,0.0,0.0,0.0,0.0,1.0,0.0,1.0,1.0,0.0,0.0,0.0,1.0,0.0,0.0,0.0,0.0,0.0,0.0,0.0,0.0,0.0,1.0,0.0,1.0,0.0,0.0,0.0,0.0,0.0,147,5.01,,11.7,991.3,25.0,3410.0,,,2.0,,,7946.0,,,2019
0.0,0.0,0.0,0.0,0.0,1.0,0.0,1.0,1.0,0.0,0.0,0.0,1.0,0.0,0.0,0.0,0.0,0.0,0.0,0.0,0.0,0.0,1.0,0.0,1.0,0.0,0.0,0.0,0.0,0.0,147,10.8,,11.7,988.3,25.0,3338.0,,,1.9,,,7946.0,,,2019
0.0,0.0,0.0,0.0,0.0,1.0,0.0,1.0,1.0,0.0,0.0,0.0,1.0,0.0,0.0,0.0,0.0,0.0,0.0,0.0,0.0,0.0,1.0,0.0,1.0,0.0,0.0,0.0,0.0,0.0,148,,,11.7,704.6,25.0,,,,,,,,,,2015
0.0,1.0,1.0,1.0,0.0,1.0,0.0,0.0,0.0,0.0,1.0,0.0,0.0,0.0,0.0,0.0,0.0,0.0,0.0,0.0,0.0,0.0,0.0,0.0,0.0,0.0,0.0,0.0,0.0,0.0,149,,,8.3,160.0,,,,,,,,,,,2019
0.5,1.0,1.0,1.0,0.0,1.0,0.0,0.0,0.0,0.0,1.0,0.0,0.0,0.0,0.0,0.0,0.0,0.0,0.0,0.0,0.0,0.0,0.0,0.0,0.0,0.0,0.0,0.0,0.0,0.0,149,,,7.6,160.0,,,,,,,189.0,,,,2019
1.0,1.0,1.0,1.0,0.0,1.0,0.0,0.0,0.0,0.0,1.0,0.0,0.0,0.0,0.0,0.0,0.0,0.0,0.0,0.0,0.0,0.0,0.0,0.0,0.0,0.0,0.0,0.0,0.0,0.0,149,,,7.1,458.0,,,,,,,,,,,2019
1.0,0.667,0.667,0.667,0.0,0.667,0.0,0.0,0.0,0.0,0.667,0.0,0.0,0.0,0.0,0.0,0.0,0.0,0.0,0.0,0.0,0.0,0.0,0.0,0.0,0.0,0.0,0.0,0.0,0.0,149,,,6.6,498.0,,,,,,,,,,,2019
1.0,0.5,0.5,0.5,0.0,0.5,0.0,0.0,0.0,0.0,0.5,0.0,0.0,0.0,0.0,0.0,0.0,0.0,0.0,0.0,0.0,0.0,0.0,0.0,0.0,0.0,0.0,0.0,0.0,0.0,149,,,6.3,560.0,,,,,,,,,,,2019
0.0,1.0,0.0,1.0,0.0,0.0,0.0,0.0,0.0,0.0,0.0,0.0,1.0,0.0,0.0,0.0,0.0,0.0,0.0,0.0,0.0,0.0,0.0,0.0,0.0,0.0,0.0,0.0,0.0,0.0,150,2.0,,7.8,,25.0,991.0,1359.0,38.0,,,,,,,2018
0.0,1.0,0.0,1.0,0.0,0.0,0.0,0.0,0.0,0.0,0.0,0.0,1.0,0.0,0.0,0.0,0.0,0.0,0.0,0.0,0.0,0.0,0.0,0.0,0.0,0.0,0.0,0.0,0.0,0.0,150,5.6,,7.8,,25.0,767.0,1224.0,46.0,,,,,,,2018
0.0,1.0,0.0,1.0,0.0,0.0,0.0,0.0,0.0,0.0,0.0,0.0,1.0,0.0,0.0,0.0,0.0,0.0,0.0,0.0,0.0,0.0,0.0,0.0,0.0,0.0,0.0,0.0,0.0,0.0,150,18.7,,7.8,,25.0,602.0,1123.0,51.0,,,,,,,2018
0.0,1.0,0.0,1.0,0.0,0.0,0.0,0.0,0.0,0.0,0.0,0.0,1.0,0.0,0.0,0.0,0.0,0.0,0.0,0.0,0.0,0.0,0.0,0.0,0.0,0.0,0.0,0.0,0.0,0.0,150,27.8,,7.8,,25.0,517.0,1049.0,55.0,,,,,,,2018
0.0,1.0,0.0,1.0,0.0,0.0,0.0,0.0,0.0,0.0,0.0,0.0,1.0,0.0,0.0,0.0,0.0,0.0,0.0,0.0,0.0,0.0,0.0,0.0,0.0,0.0,0.0,0.0,0.0,0.0,150,122.2,,7.8,,25.0,461.0,886.0,58.0,,,,,,,2018
0.3,1.0,1.0,1.0,0.0,1.0,0.0,0.0,0.0,0.0,0.0,0.0,0.0,0.0,0.0,0.0,0.0,0.0,0.0,0.0,0.0,0.0,0.0,0.0,0.0,0.0,0.0,0.0,0.0,0.0,152,,,7.6,,25.0,840.0,1039.0,32.0,,,,,,,2019
0.3,1.0,1.0,1.0,0.0,1.0,0.0,0.0,0.0,0.0,0.0,0.0,0.0,0.0,0.0,0.0,0.0,0.0,0.0,0.0,0.0,0.0,0.0,0.0,0.0,0.0,0.0,0.0,0.0,0.0,152,,,7.6,,25.0,159.0,410.0,65.0,,,210.0,,,,2019
0.544,0.69,1.0,0.69,0.0,0.0,0.0,0.0,0.0,0.0,0.0,0.001,0.0,0.0,0.0,0.0,0.0,0.0,0.0,0.0,0.0,0.0,0.0,0.0,0.0,0.0,0.0,0.0,0.0,0.0,153,,,7.0,,25.0,1202.0,,32.6,,,,,,11067.0,2019
0.0,0.0,0.0,0.0,0.0,0.0,0.0,1.0,0.0,1.0,0.0,0.0,0.0,1.0,0.0,0.0,0.0,0.0,0.0,0.0,0.0,0.0,1.0,1.0,0.0,0.0,0.0,0.0,0.0,0.0,154,,,9.9,,,,,,,,107.0,,,,2019
0.0,0.5,1.0,1.0,0.0,0.5,0.0,0.0,0.0,0.0,0.0,0.0,0.0,0.0,0.0,0.0,0.0,0.0,0.0,0.0,0.0,0.0,0.0,0.0,0.0,0.0,0.0,0.0,0.0,0.0,155,14.9,,8.2,,25.0,214.0,612.0,77.3,,,219.0,,,,2018
0.0,0.875,1.0,1.0,0.0,0.625,0.0,0.0,0.0,0.0,0.0,0.0,0.0,0.0,0.0,0.0,0.0,0.0,0.0,0.0,0.0,0.0,0.0,0.0,0.0,0.0,0.0,0.0,0.0,0.0,155,11.6,,8.3,,25.0,241.0,721.0,96.2,,,220.0,,,,2018
0.0,1.0,0.667,0.667,0.0,0.556,0.0,0.0,0.0,0.0,0.0,0.0,0.0,0.0,0.0,0.0,0.0,0.0,0.0,0.0,0.0,0.0,0.0,0.0,0.0,0.0,0.0,0.0,0.0,0.0,155,10.5,,8.3,,25.0,299.0,841.0,76.1,,,222.0,,,,2018
0.0,1.0,0.364,0.364,0.0,0.455,0.0,0.0,0.0,0.0,0.0,0.0,0.0,0.0,0.0,0.0,0.0,0.0,0.0,0.0,0.0,0.0,0.0,0.0,0.0,0.0,0.0,0.0,0.0,0.0,155,5.6,,8.3,,25.0,392.0,746.0,20.3,,,,,,,2018
0.0,1.0,0.154,0.154,0.0,0.385,0.0,0.0,0.0,0.0,0.0,0.0,0.0,0.0,0.0,0.0,0.0,0.0,0.0,0.0,0.0,0.0,0.0,0.0,0.0,0.0,0.0,0.0,0.0,0.0,155,6.2,,8.4,,25.0,482.0,857.0,13.3,,,,,,,2018
0.0,0.0,0.0,0.0,0.0,0.0,0.0,1.0,0.0,1.0,0.0,0.0,0.0,1.0,0.0,0.0,0.0,0.0,0.0,0.0,0.0,0.0,0.0,1.0,0.0,0.0,0.0,0.0,0.0,0.0,156,,,8.4,,,,,,,69.7,89.0,,,,2019
0.0,1.0,1.0,1.0,0.0,1.0,1.0,0.0,0.0,0.0,0.0,0.0,0.0,0.0,0.0,0.0,0.0,0.0,0.0,0.0,0.0,0.0,0.0,0.0,0.0,0.0,0.0,0.0,0.0,0.0,157,,,8.0,,,,,,,202.0,,,,,2015
0.0,1.0,1.0,1.0,0.0,1.0,1.0,0.0,0.0,0.0,0.0,0.0,0.0,0.0,0.0,0.0,0.0,0.0,0.0,0.0,0.0,0.0,0.0,0.0,0.0,0.0,0.0,0.0,0.0,0.0,158,,,8.0,,,,,,,202.2,,,,,2017
0.0,1.0,1.0,1.0,0.0,1.0,0.0,0.0,0.0,0.0,0.0,0.0,0.0,0.0,0.0,0.0,0.0,0.0,0.0,0.0,0.0,0.0,0.0,0.0,0.0,0.0,0.0,0.0,0.0,0.0,159,,,8.2,,,,,,,204.0,,,,,2016
0.0,1.0,1.0,1.0,0.0,0.0,0.0,0.0,0.0,0.0,0.0,0.0,0.0,0.0,0.0,0.0,0.0,0.0,0.0,0.0,0.0,0.0,0.0,0.0,0.0,0.0,0.0,0.0,0.0,0.0,160,,,8.5,,,,,,,174.0,,,,,2017
0.0,1.0,0.0,1.0,0.0,1.0,0.0,0.0,0.0,0.0,0.0,0.0,0.0,0.0,0.0,0.0,0.0,0.0,0.0,0.0,0.0,0.0,0.0,0.0,0.0,0.0,0.0,0.0,0.0,0.0,161,,,8.3,,,,,,,222.0,,,,,2017
0.0,1.0,0.0,1.0,0.0,1.0,0.0,0.0,0.0,0.0,0.0,0.0,0.0,0.0,0.0,0.0,0.0,0.0,0.0,0.0,0.0,0.0,0.0,0.0,0.0,0.0,0.0,0.0,0.0,0.0,162,,,8.3,,,,,,,229.0,,,,,2016
0.0,1.0,0.0,1.0,0.0,1.0,0.0,0.0,0.0,0.0,0.0,0.0,0.0,0.0,0.0,0.0,0.0,0.0,0.0,0.0,0.0,0.0,0.0,0.0,0.0,0.0,0.0,0.0,0.0,0.0,160,,,8.3,,,,,,,234.0,,,,,2017
1.0,0.5,0.147,0.294,0.0,1.0,0.0,0.0,0.0,0.0,0.0,0.0,0.0,0.0,0.0,0.0,0.0,0.0,0.0,0.0,0.0,0.0,0.0,0.0,0.0,0.0,0.0,0.0,0.0,0.0,163,,,5.7,699.0,,,,,,,,,,,2019
1.0,0.298,0.277,0.128,0.0,0.319,0.0,0.0,0.0,0.0,0.106,0.0,0.0,0.0,0.0,0.0,0.0,0.0,0.0,0.0,0.0,0.0,0.0,0.0,0.0,0.0,0.0,0.0,0.0,0.0,163,,,5.1,728.0,,,,,,,,,,,2019
1.0,0.289,0.816,0.132,0.0,0.158,0.0,0.0,0.0,0.0,0.237,0.0,0.0,0.0,0.0,0.0,0.0,0.0,0.0,0.0,0.0,0.0,0.0,0.0,0.0,0.0,0.0,0.0,0.0,0.0,163,,,5.6,604.0,,,,,,,,,,,2019
1.0,0.278,0.25,0.222,0.0,0.861,0.0,0.0,0.0,0.0,0.167,0.0,0.0,0.0,0.0,0.0,0.0,0.0,0.0,0.0,0.0,0.0,0.0,0.0,0.0,0.0,0.0,0.0,0.0,0.0,163,,,5.6,790.0,,,,,,,,,,,2019
1.0,0.395,0.326,0.256,0.0,0.349,0.0,0.0,0.0,0.0,0.0,0.0,0.0,0.0,0.0,0.0,0.0,0.0,0.0,0.0,0.0,0.0,0.0,0.0,0.0,0.0,0.0,0.0,0.0,0.0,163,,,5.3,806.0,,,,,,,,,,,2019
1.0,0.255,0.277,0.234,0.0,0.255,0.0,0.0,0.0,0.0,0.106,0.0,0.0,0.0,0.0,0.0,0.0,0.0,0.0,0.0,0.0,0.0,0.0,0.0,0.0,0.0,0.0,0.0,0.0,0.0,163,,,5.1,811.0,,,,,,,,,,,2019
1.0,0.442,0.256,0.186,0.0,0.442,0.0,0.0,0.0,0.0,0.0,0.0,0.0,0.0,0.0,0.0,0.0,0.0,0.0,0.0,0.0,0.0,0.0,0.0,0.0,0.0,0.0,0.0,0.0,0.0,163,,,5.3,855.0,,,,,,,,,,,2019
1.0,0.256,0.205,0.179,0.0,0.795,0.0,0.0,0.0,0.0,0.128,0.0,0.0,0.0,0.0,0.0,0.0,0.0,0.0,0.0,0.0,0.0,0.0,0.0,0.0,0.0,0.0,0.0,0.0,0.0,163,,,5.4,802.0,,,,,,,,,,,2019
1.0,0.277,0.255,0.213,0.0,0.277,0.0,0.0,0.0,0.0,0.106,0.0,0.0,0.0,0.0,0.0,0.0,0.0,0.0,0.0,0.0,0.0,0.0,0.0,0.0,0.0,0.0,0.0,0.0,0.0,163,,,5.1,799.0,,,,,,,,,,,2019
1.0,0.465,0.186,0.163,0.0,0.512,0.0,0.0,0.0,0.0,0.0,0.0,0.0,0.0,0.0,0.0,0.0,0.0,0.0,0.0,0.0,0.0,0.0,0.0,0.0,0.0,0.0,0.0,0.0,0.0,163,,,5.3,857.0,,,,,,,,,,,2019
1.0,0.298,0.213,0.106,0.0,0.404,0.0,0.0,0.0,0.0,0.106,0.0,0.0,0.0,0.0,0.0,0.0,0.0,0.0,0.0,0.0,0.0,0.0,0.0,0.0,0.0,0.0,0.0,0.0,0.0,163,,,5.1,855.0,,,,,,,,,,,2019
1.0,0.465,0.209,0.209,0.0,0.442,0.0,0.0,0.0,0.0,0.0,0.0,0.0,0.0,0.0,0.0,0.0,0.0,0.0,0.0,0.0,0.0,0.0,0.0,0.0,0.0,0.0,0.0,0.0,0.0,163,,,5.3,816.0,,,,,,,,,,,2019
1.0,0.304,0.152,0.109,0.0,0.5,0.0,0.0,0.0,0.0,0.109,0.0,0.0,0.0,0.0,0.0,0.0,0.0,0.0,0.0,0.0,0.0,0.0,0.0,0.0,0.0,0.0,0.0,0.0,0.0,163,,,5.1,811.0,,,,,,,,,,,2019
1.0,0.318,0.205,0.136,0.0,0.5,0.0,0.0,0.0,0.0,0.114,0.0,0.0,0.0,0.0,0.0,0.0,0.0,0.0,0.0,0.0,0.0,0.0,0.0,0.0,0.0,0.0,0.0,0.0,0.0,163,,,5.2,790.0,,,,,,,,,,,2019
1.0,0.442,0.186,0.14,0.0,0.558,0.0,0.0,0.0,0.0,0.0,0.0,0.0,0.0,0.0,0.0,0.0,0.0,0.0,0.0,0.0,0.0,0.0,0.0,0.0,0.0,0.0,0.0,0.0,0.0,163,,,5.2,855.0,,,,,,,,,,,2019
1.0,0.419,0.233,0.116,0.0,0.558,0.0,0.0,0.0,0.0,0.0,0.0,0.0,0.0,0.0,0.0,0.0,0.0,0.0,0.0,0.0,0.0,0.0,0.0,0.0,0.0,0.0,0.0,0.0,0.0,163,,,5.2,856.0,,,,,,,,,,,2019
1.0,0.298,0.191,0.106,0.0,0.426,0.0,0.0,0.0,0.0,0.106,0.0,0.0,0.0,0.0,0.0,0.0,0.0,0.0,0.0,0.0,0.0,0.0,0.0,0.0,0.0,0.0,0.0,0.0,0.0,163,,,5.1,859.0,,,,,,,,,,,2019
1.0,0.558,0.116,0.14,0.0,0.512,0.0,0.0,0.0,0.0,0.0,0.0,0.0,0.0,0.0,0.0,0.0,0.0,0.0,0.0,0.0,0.0,0.0,0.0,0.0,0.0,0.0,0.0,0.0,0.0,163,,,5.3,875.0,,,,,,,,,,,2019
1.0,0.581,0.116,0.116,0.0,0.512,0.0,0.0,0.0,0.0,0.0,0.0,0.0,0.0,0.0,0.0,0.0,0.0,0.0,0.0,0.0,0.0,0.0,0.0,0.0,0.0,0.0,0.0,0.0,0.0,163,,,5.3,865.0,,,,,,,,,,,2019
1.0,0.558,0.116,0.116,0.0,0.535,0.0,0.0,0.0,0.0,0.0,0.0,0.0,0.0,0.0,0.0,0.0,0.0,0.0,0.0,0.0,0.0,0.0,0.0,0.0,0.0,0.0,0.0,0.0,0.0,163,,,5.3,868.0,,,,,,,,,,,2019
1.0,0.535,0.186,0.116,0.0,0.488,0.0,0.0,0.0,0.0,0.0,0.0,0.0,0.0,0.0,0.0,0.0,0.0,0.0,0.0,0.0,0.0,0.0,0.0,0.0,0.0,0.0,0.0,0.0,0.0,163,,,5.3,863.0,,,,,,,,,,,2019
1.0,0.255,0.234,0.106,0.0,0.426,0.0,0.0,0.0,0.0,0.106,0.0,0.0,0.0,0.0,0.0,0.0,0.0,0.0,0.0,0.0,0.0,0.0,0.0,0.0,0.0,0.0,0.0,0.0,0.0,163,,,5.0,843.0,,,,,,,,,,,2019
1.0,0.349,0.326,0.14,0.0,0.395,0.0,0.0,0.0,0.0,0.116,0.0,0.0,0.0,0.0,0.0,0.0,0.0,0.0,0.0,0.0,0.0,0.0,0.0,0.0,0.0,0.0,0.0,0.0,0.0,163,,,5.3,794.0,,,,,,,,,,,2019
1.0,0.238,0.167,0.143,0.0,0.714,0.0,0.0,0.0,0.0,0.119,0.0,0.0,0.0,0.0,0.0,0.0,0.0,0.0,0.0,0.0,0.0,0.0,0.0,0.0,0.0,0.0,0.0,0.0,0.0,163,,,5.2,783.0,,,,,,,,,,,2019
1.0,0.234,0.213,0.106,0.0,0.468,0.0,0.0,0.0,0.0,0.106,0.0,0.0,0.0,0.0,0.0,0.0,0.0,0.0,0.0,0.0,0.0,0.0,0.0,0.0,0.0,0.0,0.0,0.0,0.0,163,,,5.0,797.0,,,,,,,,,,,2019
1.0,0.277,0.213,0.106,0.0,0.426,0.0,0.0,0.0,0.0,0.106,0.0,0.0,0.0,0.0,0.0,0.0,0.0,0.0,0.0,0.0,0.0,0.0,0.0,0.0,0.0,0.0,0.0,0.0,0.0,163,,,5.0,805.0,,,,,,,,,,,2019
0.853,0.647,0.147,0.294,0.0,1.0,0.0,0.0,0.0,0.0,0.0,0.0,0.0,0.0,0.0,0.0,0.0,0.0,0.0,0.0,0.0,0.0,0.0,0.0,0.0,0.0,0.0,0.0,0.0,0.0,163,,,6.0,699.0,,,,,,,,,,,2019
1.0,0.149,0.34,0.106,0.0,0.34,0.0,0.0,0.0,0.0,0.191,0.0,0.0,0.0,0.0,0.0,0.0,0.0,0.0,0.0,0.0,0.0,0.0,0.0,0.0,0.0,0.0,0.0,0.0,0.0,163,,,5.1,749.0,,,,,,,,,,,2019
1.0,0.326,0.279,0.116,0.0,0.488,0.0,0.0,0.0,0.0,0.116,0.0,0.0,0.0,0.0,0.0,0.0,0.0,0.0,0.0,0.0,0.0,0.0,0.0,0.0,0.0,0.0,0.0,0.0,0.0,163,,,5.3,828.0,,,,,,,,,,,2019
1.0,0.383,0.213,0.106,0.0,0.319,0.0,0.0,0.0,0.0,0.106,0.0,0.0,0.0,0.0,0.0,0.0,0.0,0.0,0.0,0.0,0.0,0.0,0.0,0.0,0.0,0.0,0.0,0.0,0.0,163,,,5.1,849.0,,,,,,,,,,,2019
1.0,0.426,0.106,0.106,0.0,0.383,0.0,0.0,0.0,0.0,0.106,0.0,0.0,0.0,0.0,0.0,0.0,0.0,0.0,0.0,0.0,0.0,0.0,0.0,0.0,0.0,0.0,0.0,0.0,0.0,163,,,5.1,883.0,,,,,,,,,,,2019
1.0,0.419,0.279,0.163,0.0,0.465,0.0,0.0,0.0,0.0,0.0,0.0,0.0,0.0,0.0,0.0,0.0,0.0,0.0,0.0,0.0,0.0,0.0,0.0,0.0,0.0,0.0,0.0,0.0,0.0,163,,,5.3,864.0,,,,,,,,,,,2019
1.0,0.362,0.213,0.106,0.0,0.34,0.0,0.0,0.0,0.0,0.106,0.0,0.0,0.0,0.0,0.0,0.0,0.0,0.0,0.0,0.0,0.0,0.0,0.0,0.0,0.0,0.0,0.0,0.0,0.0,163,,,5.1,841.0,,,,,,,,,,,2019
1.0,0.558,0.116,0.116,0.0,0.535,0.0,0.0,0.0,0.0,0.0,0.0,0.0,0.0,0.0,0.0,0.0,0.0,0.0,0.0,0.0,0.0,0.0,0.0,0.0,0.0,0.0,0.0,0.0,0.0,163,,,5.3,868.0,,,,,,,,,,,2019
1.0,0.581,0.116,0.116,0.0,0.512,0.0,0.0,0.0,0.0,0.0,0.0,0.0,0.0,0.0,0.0,0.0,0.0,0.0,0.0,0.0,0.0,0.0,0.0,0.0,0.0,0.0,0.0,0.0,0.0,163,,,5.3,865.0,,,,,,,,,,,2019
1.0,0.457,0.109,0.109,0.0,0.391,0.0,0.0,0.0,0.0,0.109,0.0,0.0,0.0,0.0,0.0,0.0,0.0,0.0,0.0,0.0,0.0,0.0,0.0,0.0,0.0,0.0,0.0,0.0,0.0,163,,,5.2,840.0,,,,,,,,,,,2019
1.0,0.512,0.186,0.116,0.0,0.512,0.0,0.0,0.0,0.0,0.0,0.0,0.0,0.0,0.0,0.0,0.0,0.0,0.0,0.0,0.0,0.0,0.0,0.0,0.0,0.0,0.0,0.0,0.0,0.0,163,,,5.3,882.0,,,,,,,,,,,2019
1.0,0.512,0.163,0.116,0.0,0.535,0.0,0.0,0.0,0.0,0.0,0.0,0.0,0.0,0.0,0.0,0.0,0.0,0.0,0.0,0.0,0.0,0.0,0.0,0.0,0.0,0.0,0.0,0.0,0.0,163,,,5.3,883.0,,,,,,,,,,,2019
1.0,0.465,0.209,0.163,0.0,0.488,0.0,0.0,0.0,0.0,0.0,0.0,0.0,0.0,0.0,0.0,0.0,0.0,0.0,0.0,0.0,0.0,0.0,0.0,0.0,0.0,0.0,0.0,0.0,0.0,163,,,5.3,828.0,,,,,,,,,,,2019
1.0,0.512,0.116,0.116,0.0,0.581,0.0,0.0,0.0,0.0,0.0,0.0,0.0,0.0,0.0,0.0,0.0,0.0,0.0,0.0,0.0,0.0,0.0,0.0,0.0,0.0,0.0,0.0,0.0,0.0,163,,,5.2,848.0,,,,,,,,,,,2019
1.0,0.404,0.106,0.106,0.0,0.404,0.0,0.0,0.0,0.0,0.106,0.0,0.0,0.0,0.0,0.0,0.0,0.0,0.0,0.0,0.0,0.0,0.0,0.0,0.0,0.0,0.0,0.0,0.0,0.0,163,,,5.1,878.0,,,,,,,,,,,2019
1.0,0.674,0.116,0.116,0.0,0.419,0.0,0.0,0.0,0.0,0.0,0.0,0.0,0.0,0.0,0.0,0.0,0.0,0.0,0.0,0.0,0.0,0.0,0.0,0.0,0.0,0.0,0.0,0.0,0.0,163,,,5.3,782.0,,,,,,,,,,,2019
0.0,0.986,0.933,1.0,0.0,0.952,0.914,0.0,0.0,0.0,0.0,0.0,0.0,0.0,0.0,0.0,0.0,0.0,0.0,0.0,0.0,0.0,0.0,0.0,0.0,0.0,0.0,0.0,0.0,0.0,164,,,8.0,,25.0,1290.0,1415.0,1.1,,,220.0,,,,2019
0.0,0.986,0.933,1.0,0.0,0.952,0.914,0.0,0.0,0.0,0.0,0.0,0.0,0.0,0.0,0.0,0.0,0.0,0.0,0.0,0.0,0.0,0.0,0.0,0.0,0.0,0.0,0.0,0.0,0.0,164,1.3,,8.0,,25.0,1135.0,1260.0,1.8,,,,,,,2019
0.0,0.986,0.933,1.0,0.0,0.952,0.914,0.0,0.0,0.0,0.0,0.0,0.0,0.0,0.0,0.0,0.0,0.0,0.0,0.0,0.0,0.0,0.0,0.0,0.0,0.0,0.0,0.0,0.0,0.0,164,2.0,,8.0,,25.0,585.0,815.0,31.7,,,,,,,2019
0.0,0.986,0.933,1.0,0.0,0.952,0.914,0.0,0.0,0.0,0.0,0.0,0.0,0.0,0.0,0.0,0.0,0.0,0.0,0.0,0.0,0.0,0.0,0.0,0.0,0.0,0.0,0.0,0.0,0.0,164,3.6,,8.0,,25.0,425.0,735.0,40.2,,,,,,,2019
0.0,0.986,0.933,1.0,0.0,0.952,0.914,0.0,0.0,0.0,0.0,0.0,0.0,0.0,0.0,0.0,0.0,0.0,0.0,0.0,0.0,0.0,0.0,0.0,0.0,0.0,0.0,0.0,0.0,0.0,164,17.1,,8.0,,25.0,270.0,630.0,46.2,,,220.0,,,,2019
0.0,0.986,0.933,1.0,0.0,0.952,0.914,0.0,0.0,0.0,0.0,0.0,0.0,0.0,0.0,0.0,0.0,0.0,0.0,0.0,0.0,0.0,0.0,0.0,0.0,0.0,0.0,0.0,0.0,0.0,164,0.07,,8.0,,25.0,1120.0,1175.0,1.5,,,,,,,2019
0.4,0.0,0.0,0.0,0.0,0.0,0.0,1.0,0.0,1.0,0.0,0.0,0.0,1.0,0.0,0.0,0.0,0.0,0.0,0.0,0.0,0.0,1.0,0.6,0.0,0.0,0.0,0.0,0.0,0.0,165,,9.08,9.1,,23.0,1841.0,,,,,107.0,,,,2019
1.0,0.0,0.0,0.0,0.0,1.0,0.0,0.0,1.0,1.0,0.0,0.0,0.0,0.0,0.0,0.0,0.0,0.0,0.0,0.0,0.0,0.0,0.0,0.0,0.0,0.0,0.0,0.0,0.0,0.0,165,,5.98,6.0,,23.0,1100.0,,,,,189.0,,,,2019
1.0,0.0,0.0,0.0,0.0,0.0,0.0,1.0,1.0,1.0,0.0,0.0,0.0,0.0,0.0,0.0,0.0,0.0,0.0,0.0,0.0,0.0,0.0,0.0,0.0,0.0,0.0,0.0,0.0,0.0,165,,6.46,6.5,,23.0,1100.0,,,,,151.0,,,,2019
0.0,0.0,0.0,0.0,0.0,0.0,0.0,1.0,0.5,1.0,0.0,0.0,0.5,0.0,0.0,0.0,0.0,0.0,0.0,0.0,0.0,0.0,0.0,1.0,0.0,0.0,0.0,0.0,0.0,0.0,165,,8.96,9.0,,23.0,1260.0,,,,,126.0,,,,2019
0.0,0.0,0.0,0.0,0.0,0.0,0.0,1.0,1.0,1.0,0.0,0.0,0.0,1.0,0.0,0.0,0.0,0.0,0.0,0.0,0.0,0.0,1.0,1.0,0.0,0.0,0.0,0.0,0.0,0.0,165,,9.93,9.9,,23.0,1512.0,,,,,137.0,,,,2019
0.0,0.0,0.0,0.0,0.0,0.0,0.0,1.0,1.0,1.0,0.0,0.0,0.0,1.0,0.0,0.0,0.0,0.0,0.0,0.0,0.0,0.0,0.0,1.0,0.0,0.0,0.0,0.0,0.0,0.0,165,,8.68,8.7,,23.0,1575.0,,,,,128.0,,,,2019
0.0,0.0,0.0,0.0,0.0,0.0,0.0,0.0,1.0,1.0,0.0,0.0,0.0,1.0,0.0,0.0,0.0,0.0,0.0,0.0,0.0,0.0,1.0,1.0,0.0,0.0,0.0,0.0,0.0,0.0,165,,10.18,10.2,,23.0,1600.0,,,,,143.0,,,,2019
0.0,0.0,0.0,0.0,0.0,0.0,0.0,1.0,0.0,1.0,0.0,0.0,0.0,1.0,0.0,0.0,0.0,0.0,0.0,0.0,0.0,0.0,1.0,1.0,0.0,0.0,0.0,0.0,0.0,0.0,165,,9.89,9.9,,23.0,929.0,,,,,107.0,,,,2019
0.0,0.0,0.0,0.0,0.0,0.0,0.0,1.0,1.0,1.0,0.0,0.0,1.0,0.0,0.0,0.0,0.0,0.0,0.0,0.0,0.0,0.0,1.0,0.0,1.0,0.0,0.0,0.0,0.0,0.0,165,,10.91,11.0,,23.0,1515.0,,,,,209.0,,,,2019
0.0,0.0,0.0,0.0,0.0,0.0,0.0,1.0,1.0,1.0,0.0,0.0,0.0,0.0,0.0,0.0,0.0,0.0,0.0,0.0,0.0,0.0,1.0,0.0,1.0,0.0,0.0,0.0,0.0,0.0,165,,11.72,11.8,,23.0,1343.0,,,,,222.0,,,,2019
0.0,0.0,0.0,0.0,0.0,0.0,0.0,1.0,1.0,0.0,0.0,0.0,1.0,0.0,0.0,0.0,0.0,0.0,0.0,0.0,0.0,0.0,1.0,0.0,1.0,0.0,0.0,0.0,0.0,0.0,165,,12.29,12.4,,23.0,1246.0,,,,,229.0,,,,2019
0.0,0.0,0.0,0.0,0.0,0.0,0.0,1.0,1.0,0.0,0.0,0.0,0.0,0.0,0.0,0.0,0.0,0.0,0.0,0.0,0.0,0.0,1.0,0.0,1.0,0.0,0.0,0.0,0.0,0.0,165,,13.6,13.7,,23.0,996.0,,,,,250.0,,,,2019
0.0,0.0,0.0,0.0,0.0,0.0,0.0,1.0,1.0,1.0,0.0,0.0,0.0,0.0,0.0,0.0,0.0,0.0,0.0,0.0,0.0,0.0,0.0,0.0,0.0,0.0,0.0,0.0,0.0,0.0,165,,7.67,7.7,,23.0,1100.0,,,,,177.0,,,,2019
0.0,0.0,0.0,0.0,0.0,0.0,0.0,1.0,0.0,1.0,0.0,0.0,0.0,1.0,0.0,0.0,0.0,0.0,0.0,0.0,0.0,0.0,0.3,0.0,0.0,0.0,0.0,0.0,0.0,0.0,165,,7.81,7.4,,23.0,882.0,,,,,101.0,,,,2019
0.0,0.0,0.0,0.0,0.0,0.0,0.0,1.0,0.0,1.0,0.0,0.0,0.0,1.0,0.0,0.0,0.0,0.0,0.0,0.0,0.0,0.0,0.0,0.0,0.0,0.0,0.0,0.0,0.0,0.0,165,,6.63,6.5,,23.0,975.0,,,,,94.0,,,,2019
1.0,0.0,0.0,0.0,0.0,1.0,0.0,1.0,1.0,1.0,0.0,0.0,0.0,0.0,0.0,0.0,0.0,0.0,0.0,0.0,0.0,0.0,0.0,0.0,0.0,0.0,0.0,0.0,0.0,0.0,165,,6.56,6.6,,23.0,1010.0,,,,,,,,,2019
0.24,0.0,0.0,0.0,0.0,0.0,0.0,1.0,0.0,1.0,0.0,0.0,1.0,1.0,0.0,0.0,0.0,0.0,0.0,0.0,0.0,0.0,0.0,0.0,0.0,0.0,0.0,0.0,0.0,0.0,165,,6.34,6.3,,23.0,1240.0,,,,,,,,,2019
1.0,0.0,0.0,0.0,0.0,0.0,0.0,1.0,0.5,1.0,0.0,0.0,0.0,1.0,0.0,0.0,0.0,0.0,0.0,0.0,0.0,0.0,0.5,0.0,0.0,0.0,0.0,0.0,0.0,0.0,165,,7.14,7.1,,23.0,2000.0,,,,,,,,,2019
0.0,0.0,0.0,0.0,0.0,1.0,0.0,0.333,0.0,0.333,0.0,0.0,0.0,0.333,0.0,0.0,0.0,0.0,0.0,0.0,0.0,0.0,0.0,0.0,0.0,0.0,0.0,0.0,0.0,0.0,165,,6.56,6.8,,23.0,1576.0,,,,,,,,,2019
0.0,0.0,0.0,0.0,0.0,1.0,0.0,1.0,0.5,1.0,0.0,0.0,0.0,1.0,0.0,0.0,0.0,0.0,0.0,0.0,0.0,0.0,0.5,0.0,0.0,0.0,0.0,0.0,0.0,0.0,165,,7.98,8.0,,23.0,1595.0,,,,,,,,,2019
0.0,0.0,0.0,0.0,0.3,0.0,0.0,1.0,0.5,1.0,0.0,0.0,0.5,0.0,0.0,0.0,0.0,0.0,0.0,0.0,0.0,0.0,0.0,1.0,0.0,0.0,0.0,0.0,0.0,0.0,165,,8.46,8.5,,23.0,1617.0,,,,,,,,,2019
0.0,0.0,0.0,0.0,0.5,0.0,0.0,1.0,0.5,1.0,0.0,0.0,0.5,0.0,0.0,0.0,0.0,0.0,0.0,0.0,0.0,0.0,0.0,1.0,0.0,0.0,0.0,0.0,0.0,0.0,165,,8.16,8.2,,23.0,1787.0,,,,,,,,,2019
0.0,0.0,0.0,0.0,0.7,0.0,0.0,1.0,0.5,1.0,0.0,0.0,0.5,0.0,0.0,0.0,0.0,0.0,0.0,0.0,0.0,0.0,0.0,1.0,0.0,0.0,0.0,0.0,0.0,0.0,165,,7.89,7.9,,23.0,2134.0,,,,,,,,,2019
0.0,0.0,0.0,0.0,0.0,0.0,0.0,1.0,1.0,1.0,0.0,0.0,1.0,1.0,0.0,0.0,0.0,0.0,0.0,0.0,0.0,0.0,0.0,0.0,0.0,0.0,0.0,0.0,0.0,0.0,165,,7.27,7.1,,23.0,1706.0,,,,,,,,,2019
0.0,0.0,0.0,0.0,0.0,0.0,0.0,1.0,0.0,1.0,0.0,0.0,0.0,1.0,0.0,0.0,0.0,0.0,0.0,0.0,0.0,0.0,0.0,0.0,0.0,0.3,0.0,0.0,0.0,0.0,165,,7.81,7.5,,23.0,1244.0,,,,,,,,,2019
0.0,0.0,0.0,0.0,0.0,0.0,0.0,1.0,0.0,1.0,0.0,0.0,1.0,1.0,0.0,0.0,0.0,0.0,0.0,0.0,0.0,0.0,1.0,0.0,0.0,0.0,0.0,0.0,0.0,0.0,165,,8.43,8.5,,23.0,1395.0,,,,,,,,,2019
0.4,0.0,0.0,0.0,0.0,0.0,0.0,1.0,0.0,1.0,0.0,0.0,0.0,1.0,0.0,0.0,0.0,0.0,0.0,0.0,0.0,0.0,1.0,0.6,0.0,0.0,0.0,0.0,0.0,0.0,165,,9.08,9.1,,1000.0,298.0,,,,,107.0,,,,2019
1.0,0.0,0.0,0.0,0.0,1.0,0.0,0.0,1.0,1.0,0.0,0.0,0.0,0.0,0.0,0.0,0.0,0.0,0.0,0.0,0.0,0.0,0.0,0.0,0.0,0.0,0.0,0.0,0.0,0.0,165,,5.98,6.0,,1000.0,375.0,,,,,189.0,,,,2019
1.0,0.0,0.0,0.0,0.0,0.0,0.0,1.0,1.0,1.0,0.0,0.0,0.0,0.0,0.0,0.0,0.0,0.0,0.0,0.0,0.0,0.0,0.0,0.0,0.0,0.0,0.0,0.0,0.0,0.0,165,,6.46,6.5,,1000.0,540.0,,,,,151.0,,,,2019
0.0,0.0,0.0,0.0,0.0,0.0,0.0,1.0,0.5,1.0,0.0,0.0,0.5,0.0,0.0,0.0,0.0,0.0,0.0,0.0,0.0,0.0,0.0,1.0,0.0,0.0,0.0,0.0,0.0,0.0,165,,8.96,9.0,,1000.0,368.0,,,,,126.0,,,,2019
0.0,0.0,0.0,0.0,0.0,0.0,0.0,1.0,1.0,1.0,0.0,0.0,0.0,1.0,0.0,0.0,0.0,0.0,0.0,0.0,0.0,0.0,1.0,1.0,0.0,0.0,0.0,0.0,0.0,0.0,165,,9.93,9.9,,1000.0,814.0,,,,,137.0,,,,2019
0.0,0.0,0.0,0.0,0.0,0.0,0.0,1.0,1.0,1.0,0.0,0.0,0.0,1.0,0.0,0.0,0.0,0.0,0.0,0.0,0.0,0.0,0.0,1.0,0.0,0.0,0.0,0.0,0.0,0.0,165,,8.68,8.7,,1000.0,635.0,,,,,128.0,,,,2019
0.0,0.0,0.0,0.0,0.0,0.0,0.0,0.0,1.0,1.0,0.0,0.0,0.0,1.0,0.0,0.0,0.0,0.0,0.0,0.0,0.0,0.0,1.0,1.0,0.0,0.0,0.0,0.0,0.0,0.0,165,,10.18,10.2,,1000.0,855.0,,,,,143.0,,,,2019
0.0,0.0,0.0,0.0,0.0,0.0,0.0,1.0,0.0,1.0,0.0,0.0,0.0,1.0,0.0,0.0,0.0,0.0,0.0,0.0,0.0,0.0,1.0,1.0,0.0,0.0,0.0,0.0,0.0,0.0,165,,9.89,9.9,,1000.0,295.0,,,,,107.0,,,,2019
0.0,0.0,0.0,0.0,0.0,0.0,0.0,1.0,1.0,1.0,0.0,0.0,1.0,0.0,0.0,0.0,0.0,0.0,0.0,0.0,0.0,0.0,1.0,0.0,1.0,0.0,0.0,0.0,0.0,0.0,165,,10.91,11.0,,1000.0,753.0,,,,,209.0,,,,2019
0.0,0.0,0.0,0.0,0.0,0.0,0.0,1.0,1.0,1.0,0.0,0.0,0.0,0.0,0.0,0.0,0.0,0.0,0.0,0.0,0.0,0.0,1.0,0.0,1.0,0.0,0.0,0.0,0.0,0.0,165,,11.72,11.8,,1000.0,620.0,,,,,222.0,,,,2019
0.0,0.0,0.0,0.0,0.0,0.0,0.0,1.0,1.0,0.0,0.0,0.0,1.0,0.0,0.0,0.0,0.0,0.0,0.0,0.0,0.0,0.0,1.0,0.0,1.0,0.0,0.0,0.0,0.0,0.0,165,,12.29,12.4,,1000.0,842.0,,,,,229.0,,,,2019
0.0,0.0,0.0,0.0,0.0,0.0,0.0,1.0,1.0,0.0,0.0,0.0,0.0,0.0,0.0,0.0,0.0,0.0,0.0,0.0,0.0,0.0,1.0,0.0,1.0,0.0,0.0,0.0,0.0,0.0,165,,13.6,13.7,,1000.0,548.0,,,,,250.0,,,,2019
0.0,0.0,0.0,0.0,0.0,0.0,0.0,1.0,1.0,1.0,0.0,0.0,0.0,0.0,0.0,0.0,0.0,0.0,0.0,0.0,0.0,0.0,0.0,0.0,0.0,0.0,0.0,0.0,0.0,0.0,165,,7.67,7.7,,1000.0,504.0,,,,,177.0,,,,2019
0.0,0.0,0.0,0.0,0.0,0.0,0.0,1.0,0.0,1.0,0.0,0.0,0.0,1.0,0.0,0.0,0.0,0.0,0.0,0.0,0.0,0.0,0.3,0.0,0.0,0.0,0.0,0.0,0.0,0.0,165,,7.81,7.4,,1000.0,274.0,,,,,101.0,,,,2019
0.0,0.0,0.0,0.0,0.0,0.0,0.0,1.0,0.0,1.0,0.0,0.0,0.0,1.0,0.0,0.0,0.0,0.0,0.0,0.0,0.0,0.0,0.0,0.0,0.0,0.0,0.0,0.0,0.0,0.0,165,,6.63,6.5,,1000.0,141.0,,,,,94.0,,,,2019
1.0,0.0,0.0,0.0,0.0,1.0,0.0,1.0,1.0,1.0,0.0,0.0,0.0,0.0,0.0,0.0,0.0,0.0,0.0,0.0,0.0,0.0,0.0,0.0,0.0,0.0,0.0,0.0,0.0,0.0,165,,6.56,6.6,,1000.0,550.0,,,,,,,,,2019
0.24,0.0,0.0,0.0,0.0,0.0,0.0,1.0,0.0,1.0,0.0,0.0,1.0,1.0,0.0,0.0,0.0,0.0,0.0,0.0,0.0,0.0,0.0,0.0,0.0,0.0,0.0,0.0,0.0,0.0,165,,6.34,6.3,,1000.0,82.0,,,,,,,,,2019
1.0,0.0,0.0,0.0,0.0,0.0,0.0,1.0,0.5,1.0,0.0,0.0,0.0,1.0,0.0,0.0,0.0,0.0,0.0,0.0,0.0,0.0,0.5,0.0,0.0,0.0,0.0,0.0,0.0,0.0,165,,7.14,7.1,,1000.0,745.0,,,,,,,,,2019
0.0,0.0,0.0,0.0,0.0,1.0,0.0,0.333,0.0,0.333,0.0,0.0,0.0,0.333,0.0,0.0,0.0,0.0,0.0,0.0,0.0,0.0,0.0,0.0,0.0,0.0,0.0,0.0,0.0,0.0,165,,6.56,6.8,,1000.0,139.0,,,,,,,,,2019
0.0,0.0,0.0,0.0,0.0,1.0,0.0,1.0,0.5,1.0,0.0,0.0,0.0,1.0,0.0,0.0,0.0,0.0,0.0,0.0,0.0,0.0,0.5,0.0,0.0,0.0,0.0,0.0,0.0,0.0,165,,7.98,8.0,,1000.0,546.0,,,,,,,,,2019
0.0,0.0,0.0,0.0,0.3,0.0,0.0,1.0,0.5,1.0,0.0,0.0,0.5,0.0,0.0,0.0,0.0,0.0,0.0,0.0,0.0,0.0,0.0,1.0,0.0,0.0,0.0,0.0,0.0,0.0,165,,8.46,8.5,,1000.0,398.0,,,,,,,,,2019
0.0,0.0,0.0,0.0,0.5,0.0,0.0,1.0,0.5,1.0,0.0,0.0,0.5,0.0,0.0,0.0,0.0,0.0,0.0,0.0,0.0,0.0,0.0,1.0,0.0,0.0,0.0,0.0,0.0,0.0,165,,8.16,8.2,,1000.0,614.0,,,,,,,,,2019
0.0,0.0,0.0,0.0,0.7,0.0,0.0,1.0,0.5,1.0,0.0,0.0,0.5,0.0,0.0,0.0,0.0,0.0,0.0,0.0,0.0,0.0,0.0,1.0,0.0,0.0,0.0,0.0,0.0,0.0,165,,7.89,7.9,,1000.0,673.0,,,,,,,,,2019
0.0,0.0,0.0,0.0,0.0,0.0,0.0,1.0,1.0,1.0,0.0,0.0,1.0,1.0,0.0,0.0,0.0,0.0,0.0,0.0,0.0,0.0,0.0,0.0,0.0,0.0,0.0,0.0,0.0,0.0,165,,7.27,7.1,,1000.0,467.0,,,,,,,,,2019
0.0,0.0,0.0,0.0,0.0,0.0,0.0,1.0,0.0,1.0,0.0,0.0,0.0,1.0,0.0,0.0,0.0,0.0,0.0,0.0,0.0,0.0,0.0,0.0,0.0,0.3,0.0,0.0,0.0,0.0,165,,7.81,7.5,,1000.0,323.0,,,,,,,,,2019
0.0,0.0,0.0,0.0,0.0,0.0,0.0,1.0,0.0,1.0,0.0,0.0,1.0,1.0,0.0,0.0,0.0,0.0,0.0,0.0,0.0,0.0,1.0,0.0,0.0,0.0,0.0,0.0,0.0,0.0,165,,8.43,8.5,,1000.0,190.0,,,,,,,,,2019
0.4,0.0,0.0,0.0,0.0,0.0,0.0,1.0,0.0,1.0,0.0,0.0,0.0,1.0,0.0,0.0,0.0,0.0,0.0,0.0,0.0,0.0,1.0,0.6,0.0,0.0,0.0,0.0,0.0,0.0,165,,9.08,9.1,,1200.0,89.0,,,,,107.0,,,,2019
1.0,0.0,0.0,0.0,0.0,1.0,0.0,0.0,1.0,1.0,0.0,0.0,0.0,0.0,0.0,0.0,0.0,0.0,0.0,0.0,0.0,0.0,0.0,0.0,0.0,0.0,0.0,0.0,0.0,0.0,165,,5.98,6.0,,1200.0,100.0,,,,,189.0,,,,2019
1.0,0.0,0.0,0.0,0.0,0.0,0.0,1.0,1.0,1.0,0.0,0.0,0.0,0.0,0.0,0.0,0.0,0.0,0.0,0.0,0.0,0.0,0.0,0.0,0.0,0.0,0.0,0.0,0.0,0.0,165,,6.46,6.5,,1200.0,200.0,,,,,151.0,,,,2019
0.0,0.0,0.0,0.0,0.0,0.0,0.0,1.0,0.5,1.0,0.0,0.0,0.5,0.0,0.0,0.0,0.0,0.0,0.0,0.0,0.0,0.0,0.0,1.0,0.0,0.0,0.0,0.0,0.0,0.0,165,,8.96,9.0,,1200.0,60.0,,,,,126.0,,,,2019
0.0,0.0,0.0,0.0,0.0,0.0,0.0,1.0,1.0,1.0,0.0,0.0,0.0,1.0,0.0,0.0,0.0,0.0,0.0,0.0,0.0,0.0,1.0,1.0,0.0,0.0,0.0,0.0,0.0,0.0,165,,9.93,9.9,,1200.0,556.0,,,,,137.0,,,,2019
0.0,0.0,0.0,0.0,0.0,0.0,0.0,1.0,1.0,1.0,0.0,0.0,0.0,1.0,0.0,0.0,0.0,0.0,0.0,0.0,0.0,0.0,0.0,1.0,0.0,0.0,0.0,0.0,0.0,0.0,165,,8.68,8.7,,1200.0,187.0,,,,,128.0,,,,2019
0.0,0.0,0.0,0.0,0.0,0.0,0.0,0.0,1.0,1.0,0.0,0.0,0.0,1.0,0.0,0.0,0.0,0.0,0.0,0.0,0.0,0.0,1.0,1.0,0.0,0.0,0.0,0.0,0.0,0.0,165,,10.18,10.2,,1200.0,404.0,,,,,143.0,,,,2019
0.0,0.0,0.0,0.0,0.0,0.0,0.0,1.0,0.0,1.0,0.0,0.0,0.0,1.0,0.0,0.0,0.0,0.0,0.0,0.0,0.0,0.0,1.0,1.0,0.0,0.0,0.0,0.0,0.0,0.0,165,,9.89,9.9,,1200.0,92.0,,,,,107.0,,,,2019
0.0,0.0,0.0,0.0,0.0,0.0,0.0,1.0,1.0,1.0,0.0,0.0,1.0,0.0,0.0,0.0,0.0,0.0,0.0,0.0,0.0,0.0,1.0,0.0,1.0,0.0,0.0,0.0,0.0,0.0,165,,10.91,11.0,,1200.0,659.0,,,,,209.0,,,,2019
0.0,0.0,0.0,0.0,0.0,0.0,0.0,1.0,1.0,1.0,0.0,0.0,0.0,0.0,0.0,0.0,0.0,0.0,0.0,0.0,0.0,0.0,1.0,0.0,1.0,0.0,0.0,0.0,0.0,0.0,165,,11.72,11.8,,1200.0,586.0,,,,,222.0,,,,2019
0.0,0.0,0.0,0.0,0.0,0.0,0.0,1.0,1.0,0.0,0.0,0.0,1.0,0.0,0.0,0.0,0.0,0.0,0.0,0.0,0.0,0.0,1.0,0.0,1.0,0.0,0.0,0.0,0.0,0.0,165,,12.29,12.4,,1200.0,735.0,,,,,229.0,,,,2019
0.0,0.0,0.0,0.0,0.0,0.0,0.0,1.0,1.0,0.0,0.0,0.0,0.0,0.0,0.0,0.0,0.0,0.0,0.0,0.0,0.0,0.0,1.0,0.0,1.0,0.0,0.0,0.0,0.0,0.0,165,,13.6,13.7,,1200.0,506.0,,,,,250.0,,,,2019
0.0,0.0,0.0,0.0,0.0,0.0,0.0,1.0,1.0,1.0,0.0,0.0,0.0,0.0,0.0,0.0,0.0,0.0,0.0,0.0,0.0,0.0,0.0,0.0,0.0,0.0,0.0,0.0,0.0,0.0,165,,7.67,7.7,,1200.0,324.0,,,,,177.0,,,,2019
