Repository: vahid2364/DataScribe_DeepTabularLearning

# DataScribe Deep Tabular Learning

This repository provides the code, data, and documentation for the paper:

**[Decoding Non-Linearity and Complexity: Deep Tabular Learning Approaches for Materials Science](https://arxiv.org/abs/2411.18717)**  
*Vahid Attari, Raymundo Arroyave*  
Department of Materials Science & Engineering, Texas A&M University.
   <a href="https://youtu.be/mSeamv819hI" target="_blank">
         alt="Watch the demo on YouTube"
         style="border:2px solid black; border-radius:6px;">
   </a>
   <em>Click the image to watch a video demonstration of DataScribe GUI for training an encoder-decoder model on HEA data on YouTube.</em>
<div align="center">
</div>

---

File: datasets/BorgHEA-DATA/ED_regression_FDN/Borg_df_updated.csv (part 5 of 7)
Al,Co,Fe,Ni,Si,Cr,Mn,Nb,Mo,Ti,Cu,C,V,Zr,B,Nd,Y,Sn,Li,Mg,Zn,Sc,Ta,Hf,W,Re,Ca,Pd,Ga,Ag,IDENTIFIER: Reference ID,PROPERTY: grain size ($\mu$m),PROPERTY: Exp. Density (g/cm$^3$),PROPERTY: Calculated Density (g/cm$^3$),PROPERTY: HV,PROPERTY: Test temperature ($^\circ$C),PROPERTY: YS (MPa),PROPERTY: UTS (MPa),PROPERTY: Elongation (%),PROPERTY: Elongation plastic (%),PROPERTY: Exp. Young modulus (GPa),PROPERTY: Calculated Young modulus (GPa),PROPERTY: O content (wppm),PROPERTY: N content (wppm),PROPERTY: C content (wppm),REFERENCE: year
0.0,0.0,0.0,0.0,0.0,0.0,0.0,1.0,0.0,1.0,0.0,0.0,0.0,1.0,0.0,0.0,0.0,0.0,0.0,0.0,0.0,0.0,0.3,0.0,0.0,0.0,0.0,0.0,0.0,0.0,165,,7.81,7.4,,1200.0,102.0,,,,,101.0,,,,2019
0.0,0.0,0.0,0.0,0.0,0.0,0.0,1.0,0.0,1.0,0.0,0.0,0.0,1.0,0.0,0.0,0.0,0.0,0.0,0.0,0.0,0.0,0.0,0.0,0.0,0.0,0.0,0.0,0.0,0.0,165,,6.63,6.5,,1200.0,61.0,,,,,94.0,,,,2019
1.0,0.0,0.0,0.0,0.0,1.0,0.0,1.0,1.0,1.0,0.0,0.0,0.0,0.0,0.0,0.0,0.0,0.0,0.0,0.0,0.0,0.0,0.0,0.0,0.0,0.0,0.0,0.0,0.0,0.0,165,,6.56,6.6,,1200.0,105.0,,,,,,,,,2019
0.24,0.0,0.0,0.0,0.0,0.0,0.0,1.0,0.0,1.0,0.0,0.0,1.0,1.0,0.0,0.0,0.0,0.0,0.0,0.0,0.0,0.0,0.0,0.0,0.0,0.0,0.0,0.0,0.0,0.0,165,,6.34,6.3,,1200.0,24.0,,,,,,,,,2019
1.0,0.0,0.0,0.0,0.0,0.0,0.0,1.0,0.5,1.0,0.0,0.0,0.0,1.0,0.0,0.0,0.0,0.0,0.0,0.0,0.0,0.0,0.5,0.0,0.0,0.0,0.0,0.0,0.0,0.0,165,,7.14,7.1,,1200.0,250.0,,,,,,,,,2019
0.0,0.0,0.0,0.0,0.0,1.0,0.0,0.333,0.0,0.333,0.0,0.0,0.0,0.333,0.0,0.0,0.0,0.0,0.0,0.0,0.0,0.0,0.0,0.0,0.0,0.0,0.0,0.0,0.0,0.0,165,,6.56,6.8,,1200.0,32.0,,,,,,,,,2019
0.0,0.0,0.0,0.0,0.0,1.0,0.0,1.0,0.5,1.0,0.0,0.0,0.0,1.0,0.0,0.0,0.0,0.0,0.0,0.0,0.0,0.0,0.5,0.0,0.0,0.0,0.0,0.0,0.0,0.0,165,,7.98,8.0,,1200.0,170.0,,,,,,,,,2019
0.0,0.0,0.0,0.0,0.3,0.0,0.0,1.0,0.5,1.0,0.0,0.0,0.5,0.0,0.0,0.0,0.0,0.0,0.0,0.0,0.0,0.0,0.0,1.0,0.0,0.0,0.0,0.0,0.0,0.0,165,,8.46,8.5,,1200.0,166.0,,,,,,,,,2019
0.0,0.0,0.0,0.0,0.5,0.0,0.0,1.0,0.5,1.0,0.0,0.0,0.5,0.0,0.0,0.0,0.0,0.0,0.0,0.0,0.0,0.0,0.0,1.0,0.0,0.0,0.0,0.0,0.0,0.0,165,,8.16,8.2,,1200.0,188.0,,,,,,,,,2019
0.0,0.0,0.0,0.0,0.7,0.0,0.0,1.0,0.5,1.0,0.0,0.0,0.5,0.0,0.0,0.0,0.0,0.0,0.0,0.0,0.0,0.0,0.0,1.0,0.0,0.0,0.0,0.0,0.0,0.0,165,,7.89,7.9,,1200.0,235.0,,,,,,,,,2019
0.0,0.0,0.0,0.0,0.0,0.0,0.0,1.0,1.0,1.0,0.0,0.0,1.0,1.0,0.0,0.0,0.0,0.0,0.0,0.0,0.0,0.0,0.0,0.0,0.0,0.0,0.0,0.0,0.0,0.0,165,,7.27,7.1,,1200.0,116.0,,,,,,,,,2019
0.0,0.0,0.0,0.0,0.0,0.0,0.0,1.0,0.0,1.0,0.0,0.0,0.0,1.0,0.0,0.0,0.0,0.0,0.0,0.0,0.0,0.0,0.0,0.0,0.0,0.3,0.0,0.0,0.0,0.0,165,,7.81,7.5,,1200.0,89.0,,,,,,,,,2019
0.0,0.0,0.0,0.0,0.0,0.0,0.0,1.0,0.0,1.0,0.0,0.0,1.0,1.0,0.0,0.0,0.0,0.0,0.0,0.0,0.0,0.0,1.0,0.0,0.0,0.0,0.0,0.0,0.0,0.0,165,,8.43,8.5,,1200.0,78.0,,,,,,,,,2019
0.0,1.0,1.0,1.0,0.0,1.0,1.0,0.0,0.0,0.0,0.0,0.0,0.0,0.0,0.0,0.0,0.0,0.0,0.0,0.0,0.0,0.0,0.0,0.0,0.0,0.0,0.0,0.0,0.0,0.0,166,245.48,7.753,8.0,,25.0,293.1,625.6,63.0,,,220.0,,,,2019
0.0,0.0,0.0,0.0,0.0,0.0,0.0,1.0,0.0,1.0,0.0,0.0,0.0,1.0,0.0,0.0,0.0,0.0,0.0,0.0,0.0,0.0,1.0,1.0,0.0,0.0,0.0,0.0,0.0,0.0,203,40.0,,9.9,,25.0,985.0,1004.0,15.7,,,107.0,,,,2019
0.0,0.0,0.0,0.0,0.0,0.0,0.0,1.0,0.0,1.0,0.0,0.0,0.0,1.0,0.0,0.0,0.0,0.0,0.0,0.0,0.0,0.0,1.0,1.0,0.0,0.0,0.0,0.0,0.0,0.0,203,87.0,,9.9,,25.0,972.0,999.5,12.6,,,107.0,,,,2019
0.0,0.0,0.0,0.0,0.0,0.0,0.0,1.0,0.0,1.0,0.0,0.0,0.0,1.0,0.0,0.0,0.0,0.0,0.0,0.0,0.0,0.0,1.0,1.0,0.0,0.0,0.0,0.0,0.0,0.0,203,112.0,,9.9,,25.0,967.0,980.6,10.8,,,107.0,,,,2019
0.0,1.0,1.0,1.0,0.0,0.0,0.0,0.0,0.0,0.0,0.0,0.0,0.0,0.0,0.0,0.0,0.0,0.0,0.0,0.0,0.0,0.0,0.0,0.0,0.0,0.0,0.0,0.0,0.0,0.0,204,,,8.5,,25.0,,,15.0,,,207.0,,,,2019
0.0,1.0,1.0,1.0,0.0,0.0,0.0,0.0,0.0,0.0,0.0,0.0,0.0,0.0,0.0,0.0,0.0,0.0,0.0,0.0,0.0,0.0,0.0,0.0,0.0,0.0,0.0,0.0,0.0,0.0,204,42.0,,8.5,,25.0,276.0,540.0,51.0,,,207.0,,,,2019
0.0,1.0,1.0,1.0,0.0,0.0,0.0,0.0,0.0,0.0,0.0,0.0,0.0,0.0,0.0,0.0,0.0,0.0,0.0,0.0,0.0,0.0,0.0,0.0,0.0,0.0,0.0,0.0,0.0,0.0,204,74.0,,8.5,,25.0,217.0,498.0,47.0,,,207.0,,,,2019
0.0,1.0,1.0,1.0,0.0,0.0,0.0,0.0,0.0,0.0,0.0,0.0,0.0,0.0,0.0,0.0,0.0,0.0,0.0,0.0,0.0,0.0,0.0,0.0,0.0,0.0,0.0,0.0,0.0,0.0,204,90.0,,8.5,,25.0,201.0,430.0,44.5,,,207.0,,,,2019
0.0,1.0,0.0,1.0,0.0,1.0,0.0,0.0,0.0,0.0,0.0,0.0,0.0,0.0,0.0,0.0,0.0,0.0,0.0,0.0,0.0,0.0,0.0,0.0,0.0,0.0,0.0,0.0,0.0,0.0,205,16.0,,8.3,,-196.0,600.0,1247.0,68.0,,,,,,,2019
0.0,1.0,0.0,1.0,0.0,1.0,0.0,0.0,0.0,0.0,0.0,0.0,0.0,0.0,0.0,0.0,0.0,0.0,0.0,0.0,0.0,0.0,0.0,0.0,0.0,0.0,0.0,0.0,0.0,0.0,205,16.0,,8.3,,24.0,400.0,800.0,60.0,,,,,,,2019
0.0,1.0,0.0,1.0,0.0,1.0,0.0,0.0,0.0,0.0,0.0,0.0,0.0,0.0,0.0,0.0,0.0,0.0,0.0,0.0,0.0,0.0,0.0,0.0,0.0,0.0,0.0,0.0,0.0,0.0,205,16.0,,8.3,,-196.0,1215.0,1440.0,48.0,,,,,,,2019
0.0,0.0,0.0,0.0,0.0,0.286,0.0,1.0,0.476,0.31,0.0,0.0,0.286,0.0,0.0,0.0,0.0,0.0,0.0,0.0,0.0,0.0,0.024,0.0,0.0,0.0,0.0,0.0,0.0,0.0,206,0.075,8.02,8.0,741.0,25.0,2680.0,,,,,,,,,2019
0.0,0.0,0.0,0.0,0.0,0.0,0.0,1.0,1.0,1.0,0.0,0.0,0.0,1.0,0.0,0.0,0.0,0.0,0.0,0.0,0.0,0.0,0.0,1.0,0.0,0.0,0.0,0.0,0.0,0.0,207,,8.68,8.7,,25.0,1719.0,,,,,128.0,,,,2016
0.0,1.0,1.0,1.0,0.0,0.0,0.0,0.0,0.0,0.0,0.0,0.0,0.0,0.0,0.0,0.0,0.0,0.0,0.0,0.0,0.0,0.0,0.0,0.0,0.0,0.0,0.0,0.0,0.0,0.0,208,53.7,,8.5,,25.0,,,,,161.0,207.0,,,,2019
0.0,1.0,0.0,1.0,0.0,0.053,0.0,0.0,0.0,0.0,0.0,0.0,0.0,0.0,0.0,0.0,0.0,0.0,0.0,0.0,0.0,0.0,0.0,0.0,0.0,0.0,0.0,0.0,0.0,0.0,208,7.28,,8.8,,25.0,,,,,219.0,207.0,,,,2019
0.0,0.0,1.0,1.0,0.0,0.0,1.0,0.0,0.0,0.0,0.0,0.0,0.0,0.0,0.0,0.0,0.0,0.0,0.0,0.0,0.0,0.0,0.0,0.0,0.0,0.0,0.0,0.0,0.0,0.0,208,0.862,,8.1,,25.0,529.0,613.0,25.0,,182.0,203.0,,,,2019
0.0,0.0,1.0,1.0,0.0,0.0,1.0,0.0,0.0,0.0,0.0,0.0,0.0,0.0,0.0,0.0,0.0,0.0,0.0,0.0,0.0,0.0,0.0,0.0,0.0,0.0,0.0,0.0,0.0,0.0,208,0.894,,8.1,,25.0,522.0,601.0,25.0,,182.0,203.0,,,,2019
0.0,0.0,1.0,1.0,0.0,0.0,1.0,0.0,0.0,0.0,0.0,0.0,0.0,0.0,0.0,0.0,0.0,0.0,0.0,0.0,0.0,0.0,0.0,0.0,0.0,0.0,0.0,0.0,0.0,0.0,208,1.25,,8.1,,25.0,460.0,599.0,27.0,,182.0,203.0,,,,2019
0.0,0.0,1.0,1.0,0.0,0.0,1.0,0.0,0.0,0.0,0.0,0.0,0.0,0.0,0.0,0.0,0.0,0.0,0.0,0.0,0.0,0.0,0.0,0.0,0.0,0.0,0.0,0.0,0.0,0.0,208,1.75,,8.1,,25.0,407.0,536.0,26.0,,182.0,203.0,,,,2019
0.0,0.0,1.0,1.0,0.0,0.0,1.0,0.0,0.0,0.0,0.0,0.0,0.0,0.0,0.0,0.0,0.0,0.0,0.0,0.0,0.0,0.0,0.0,0.0,0.0,0.0,0.0,0.0,0.0,0.0,208,2.26,,8.1,,25.0,372.0,542.0,31.0,,182.0,203.0,,,,2019
0.0,0.0,1.0,1.0,0.0,0.0,1.0,0.0,0.0,0.0,0.0,0.0,0.0,0.0,0.0,0.0,0.0,0.0,0.0,0.0,0.0,0.0,0.0,0.0,0.0,0.0,0.0,0.0,0.0,0.0,208,3.52,,8.1,,25.0,322.0,554.0,49.0,,182.0,203.0,,,,2019
0.0,1.0,0.0,1.0,0.0,0.0,1.0,0.0,0.0,0.0,0.0,0.0,0.0,0.0,0.0,0.0,0.0,0.0,0.0,0.0,0.0,0.0,0.0,0.0,0.0,0.0,0.0,0.0,0.0,0.0,208,1.43,,8.4,,25.0,333.0,569.0,40.0,,190.0,202.0,,,,2019
0.0,1.0,0.0,1.0,0.0,0.0,1.0,0.0,0.0,0.0,0.0,0.0,0.0,0.0,0.0,0.0,0.0,0.0,0.0,0.0,0.0,0.0,0.0,0.0,0.0,0.0,0.0,0.0,0.0,0.0,208,0.4,,8.4,,25.0,601.0,608.0,24.0,,190.0,202.0,,,,2019
0.0,1.0,0.0,1.0,0.0,0.0,1.0,0.0,0.0,0.0,0.0,0.0,0.0,0.0,0.0,0.0,0.0,0.0,0.0,0.0,0.0,0.0,0.0,0.0,0.0,0.0,0.0,0.0,0.0,0.0,208,1.58,,8.4,,25.0,321.0,566.0,50.5,,190.0,202.0,,,,2019
0.0,1.0,0.0,1.0,0.0,0.0,1.0,0.0,0.0,0.0,0.0,0.0,0.0,0.0,0.0,0.0,0.0,0.0,0.0,0.0,0.0,0.0,0.0,0.0,0.0,0.0,0.0,0.0,0.0,0.0,208,2.67,,8.4,,25.0,267.0,506.0,62.5,,190.0,202.0,,,,2019
0.0,1.0,0.0,1.0,0.0,0.25,0.0,0.0,0.0,0.0,0.0,0.0,0.0,0.0,0.0,0.0,0.0,0.0,0.0,0.0,0.0,0.0,0.0,0.0,0.0,0.0,0.0,0.0,0.0,0.0,208,0.212,,8.7,,25.0,745.0,824.0,36.0,,223.0,213.0,,,,2019
0.0,1.0,0.0,1.0,0.0,0.25,0.0,0.0,0.0,0.0,0.0,0.0,0.0,0.0,0.0,0.0,0.0,0.0,0.0,0.0,0.0,0.0,0.0,0.0,0.0,0.0,0.0,0.0,0.0,0.0,208,0.34,,8.7,,25.0,623.0,746.0,53.0,,223.0,213.0,,,,2019
0.0,1.0,0.0,1.0,0.0,0.25,0.0,0.0,0.0,0.0,0.0,0.0,0.0,0.0,0.0,0.0,0.0,0.0,0.0,0.0,0.0,0.0,0.0,0.0,0.0,0.0,0.0,0.0,0.0,0.0,208,1.46,,8.7,,25.0,387.0,626.0,73.0,,223.0,213.0,,,,2019
0.0,1.0,0.0,1.0,0.0,0.25,0.0,0.0,0.0,0.0,0.0,0.0,0.0,0.0,0.0,0.0,0.0,0.0,0.0,0.0,0.0,0.0,0.0,0.0,0.0,0.0,0.0,0.0,0.0,0.0,208,2.65,,8.7,,25.0,330.0,553.0,101.0,,223.0,213.0,,,,2019
0.0,1.0,1.0,1.0,0.0,1.0,0.0,0.0,0.0,0.0,0.0,0.0,0.0,0.0,0.0,0.0,0.0,0.0,0.0,0.0,0.0,0.0,0.0,0.0,0.0,0.0,0.0,0.0,0.0,0.0,208,0.295,,8.2,,25.0,631.0,732.0,39.0,,210.0,226.0,,,,2019
0.0,1.0,1.0,1.0,0.0,1.0,0.0,0.0,0.0,0.0,0.0,0.0,0.0,0.0,0.0,0.0,0.0,0.0,0.0,0.0,0.0,0.0,0.0,0.0,0.0,0.0,0.0,0.0,0.0,0.0,208,0.5529999999999999,,8.2,,25.0,494.0,732.0,51.0,,210.0,226.0,,,,2019
0.0,1.0,1.0,1.0,0.0,1.0,0.0,0.0,0.0,0.0,0.0,0.0,0.0,0.0,0.0,0.0,0.0,0.0,0.0,0.0,0.0,0.0,0.0,0.0,0.0,0.0,0.0,0.0,0.0,0.0,208,0.72,,8.2,,25.0,448.0,672.0,65.0,,210.0,226.0,,,,2019
0.0,1.0,1.0,1.0,0.0,1.0,0.0,0.0,0.0,0.0,0.0,0.0,0.0,0.0,0.0,0.0,0.0,0.0,0.0,0.0,0.0,0.0,0.0,0.0,0.0,0.0,0.0,0.0,0.0,0.0,208,3.4,,8.2,,25.0,273.0,567.0,85.0,,210.0,226.0,,,,2019
0.0,1.0,1.0,1.0,0.0,1.0,0.0,0.0,0.0,0.0,0.0,0.0,0.0,0.0,0.0,0.0,0.0,0.0,0.0,0.0,0.0,0.0,0.0,0.0,0.0,0.0,0.0,0.0,0.0,0.0,208,32.2,,8.2,,25.0,172.0,504.0,105.0,,210.0,226.0,,,,2019
0.0,0.25,0.0,1.0,0.0,1.0,0.0,0.0,0.0,0.0,0.0,0.0,0.0,0.0,0.0,0.0,0.0,0.0,0.0,0.0,0.0,0.0,0.0,0.0,0.0,0.0,0.0,0.0,0.0,0.0,208,0.497,,8.1,,25.0,518.0,744.0,36.0,,240.0,238.0,,,,2019
0.0,0.25,0.0,1.0,0.0,1.0,0.0,0.0,0.0,0.0,0.0,0.0,0.0,0.0,0.0,0.0,0.0,0.0,0.0,0.0,0.0,0.0,0.0,0.0,0.0,0.0,0.0,0.0,0.0,0.0,208,0.848,,8.1,,25.0,462.0,703.0,46.0,,240.0,238.0,,,,2019
0.0,0.25,0.0,1.0,0.0,1.0,0.0,0.0,0.0,0.0,0.0,0.0,0.0,0.0,0.0,0.0,0.0,0.0,0.0,0.0,0.0,0.0,0.0,0.0,0.0,0.0,0.0,0.0,0.0,0.0,208,1.78,,8.1,,25.0,395.0,644.0,58.0,,240.0,238.0,,,,2019
0.0,0.25,0.0,1.0,0.0,1.0,0.0,0.0,0.0,0.0,0.0,0.0,0.0,0.0,0.0,0.0,0.0,0.0,0.0,0.0,0.0,0.0,0.0,0.0,0.0,0.0,0.0,0.0,0.0,0.0,208,1.98,,8.1,,25.0,356.0,588.0,64.0,,240.0,238.0,,,,2019
1.0,1.0,0.0,1.0,0.0,0.0,0.0,0.0,0.0,1.0,0.0,0.0,0.0,0.0,0.0,0.0,0.0,0.0,0.0,0.0,0.0,0.0,0.0,0.0,0.0,0.0,0.0,0.0,0.0,0.0,209,,,5.7,672.0,25.0,,,,,,,,,,2019
1.0,0.0,1.0,1.0,0.0,0.0,0.0,0.0,0.0,1.0,0.0,0.0,0.0,0.0,0.0,0.0,0.0,0.0,0.0,0.0,0.0,0.0,0.0,0.0,0.0,0.0,0.0,0.0,0.0,0.0,209,,,5.5,666.0,25.0,,,,,,,,,,2019
1.0,1.0,1.0,1.0,0.0,0.0,0.0,0.0,0.0,1.0,0.0,0.0,0.0,0.0,0.0,0.0,0.0,0.0,0.0,0.0,0.0,0.0,0.0,0.0,0.0,0.0,0.0,0.0,0.0,0.0,209,,,6.1,667.0,25.0,,,,,,,,,,2019
1.0,0.0,1.0,1.0,0.0,1.0,0.0,0.0,0.0,0.0,1.0,0.0,0.0,0.0,0.0,0.0,0.0,0.0,0.0,0.0,0.0,0.0,0.0,0.0,0.0,0.0,0.0,0.0,0.0,0.0,210,,,6.8,434.0,,,,,,,,,,,2019
1.0,0.0,1.0,1.0,0.0,1.0,0.0,0.0,0.0,0.0,1.0,0.0,0.0,0.0,0.0,0.0,0.0,0.0,0.0,0.0,0.0,0.0,0.0,0.0,0.0,0.0,0.0,0.0,0.0,0.0,210,,,6.8,666.0,,,,,,,,,,,2019
1.0,0.0,1.0,1.0,0.0,1.0,0.0,0.0,0.0,0.0,1.0,0.0,0.0,0.0,0.0,0.0,0.0,0.0,0.0,0.0,0.0,0.0,0.0,0.0,0.0,0.0,0.0,0.0,0.0,0.0,210,,,6.8,761.0,,,,,,,,,,,2019
1.0,0.0,1.0,1.0,0.0,1.0,0.0,0.0,0.0,0.0,1.0,0.0,0.0,0.0,0.0,0.0,0.0,0.0,0.0,0.0,0.0,0.0,0.0,0.0,0.0,0.0,0.0,0.0,0.0,0.0,210,,,6.8,747.0,,,,,,,,,,,2019
1.0,0.0,1.0,1.0,0.0,1.0,0.0,0.0,0.0,0.0,1.0,0.0,0.0,0.0,0.0,0.0,0.0,0.0,0.0,0.0,0.0,0.0,0.0,0.0,0.0,0.0,0.0,0.0,0.0,0.0,210,,,6.8,,20.0,1511.0,,5.0,,,,,,,2019
1.0,0.0,1.0,1.0,0.0,1.0,0.0,0.0,0.0,0.0,1.0,0.0,0.0,0.0,0.0,0.0,0.0,0.0,0.0,0.0,0.0,0.0,0.0,0.0,0.0,0.0,0.0,0.0,0.0,0.0,210,,,6.8,,400.0,1366.0,,17.0,,,,,,,2019
1.0,0.0,1.0,1.0,0.0,1.0,0.0,0.0,0.0,0.0,1.0,0.0,0.0,0.0,0.0,0.0,0.0,0.0,0.0,0.0,0.0,0.0,0.0,0.0,0.0,0.0,0.0,0.0,0.0,0.0,210,,,6.8,,600.0,410.0,,35.0,,,,,,,2019
1.0,0.0,1.0,1.0,0.0,1.0,0.0,0.0,0.0,0.0,1.0,0.0,0.0,0.0,0.0,0.0,0.0,0.0,0.0,0.0,0.0,0.0,0.0,0.0,0.0,0.0,0.0,0.0,0.0,0.0,210,,,6.8,,800.0,48.0,,35.0,,,,,,,2019
0.0,1.0,1.0,1.0,0.0,1.0,1.0,0.0,0.0,0.0,0.0,0.0,0.0,0.0,0.0,0.0,0.0,0.0,0.0,0.0,0.0,0.0,0.0,0.0,0.0,0.0,0.0,0.0,0.0,0.0,211,,,8.0,,25.0,210.0,,57.0,,,220.0,,,,2019
0.0,1.0,1.0,1.0,0.0,1.0,1.0,0.0,0.0,0.0,0.0,0.0,0.0,0.0,0.0,0.0,0.0,0.0,0.0,0.0,0.0,0.0,0.0,0.0,0.0,0.0,0.0,0.0,0.0,0.0,211,,,8.0,,25.0,1150.0,,6.0,,,220.0,,,,2019
0.0,1.0,1.0,1.0,0.0,1.0,1.0,0.0,0.0,0.0,0.0,0.0,0.0,0.0,0.0,0.0,0.0,0.0,0.0,0.0,0.0,0.0,0.0,0.0,0.0,0.0,0.0,0.0,0.0,0.0,211,,,8.0,,25.0,1300.0,,2.0,,,220.0,,,,2019
0.0,1.0,1.0,1.0,0.0,1.0,1.0,0.0,0.0,0.0,0.0,0.0,0.0,0.0,0.0,0.0,0.0,0.0,0.0,0.0,0.0,0.0,0.0,0.0,0.0,0.0,0.0,0.0,0.0,0.0,211,4.0,,8.0,,25.0,1050.0,,8.0,,,220.0,,,,2019
0.0,1.0,1.0,1.0,0.0,1.0,1.0,0.0,0.0,0.0,0.0,0.0,0.0,0.0,0.0,0.0,0.0,0.0,0.0,0.0,0.0,0.0,0.0,0.0,0.0,0.0,0.0,0.0,0.0,0.0,211,8.0,,8.0,,25.0,560.0,,49.0,,,220.0,,,,2019
0.0,1.0,1.0,1.0,0.0,1.0,1.0,0.0,0.0,0.0,0.0,0.0,0.0,0.0,0.0,0.0,0.0,0.0,0.0,0.0,0.0,0.0,0.0,0.0,0.0,0.0,0.0,0.0,0.0,0.0,211,8.0,,8.0,,25.0,520.0,,47.0,,,220.0,,,,2019
0.0,1.0,1.0,1.0,0.0,1.0,1.0,0.0,0.0,0.0,0.0,0.0,0.0,0.0,0.0,0.0,0.0,0.0,0.0,0.0,0.0,0.0,0.0,0.0,0.0,0.0,0.0,0.0,0.0,0.0,211,10.0,,8.0,,25.0,320.0,,59.0,,,220.0,,,,2019
0.0,1.0,1.0,1.0,0.0,1.0,1.0,0.0,0.0,0.0,0.0,0.0,0.0,0.0,0.0,0.0,0.0,0.0,0.0,0.0,0.0,0.0,0.0,0.0,0.0,0.0,0.0,0.0,0.0,0.0,211,20.0,,8.0,,25.0,280.0,,62.0,,,220.0,,,,2019
0.0,0.5,0.5,1.0,0.0,0.0,0.0,0.0,0.1,0.0,0.0,0.0,0.25,0.0,0.0,0.0,0.0,0.0,0.0,0.0,0.0,0.0,0.0,0.0,0.0,0.0,0.0,0.0,0.0,0.0,212,,,8.4,,-196.0,419.0,,,34.6,,202.0,,,,2019
0.0,0.5,0.5,1.0,0.0,0.0,0.0,0.0,0.1,0.0,0.0,0.0,0.25,0.0,0.0,0.0,0.0,0.0,0.0,0.0,0.0,0.0,0.0,0.0,0.0,0.0,0.0,0.0,0.0,0.0,212,,,8.4,,-70.0,350.0,,,28.8,,202.0,,,,2019
0.0,0.5,0.5,1.0,0.0,0.0,0.0,0.0,0.1,0.0,0.0,0.0,0.25,0.0,0.0,0.0,0.0,0.0,0.0,0.0,0.0,0.0,0.0,0.0,0.0,0.0,0.0,0.0,0.0,0.0,212,,,8.4,,20.0,252.0,,,82.1,,202.0,,,,2019
0.0,0.5,0.5,1.0,0.0,0.0,0.0,0.0,0.1,0.0,0.0,0.0,0.25,0.0,0.0,0.0,0.0,0.0,0.0,0.0,0.0,0.0,0.0,0.0,0.0,0.0,0.0,0.0,0.0,0.0,212,,,8.4,,600.0,214.0,,,189.2,,202.0,,,,2019
0.0,0.5,0.5,1.0,0.0,0.0,0.0,0.0,0.1,0.0,0.0,0.0,0.25,0.0,0.0,0.0,0.0,0.0,0.0,0.0,0.0,0.0,0.0,0.0,0.0,0.0,0.0,0.0,0.0,0.0,212,,,8.4,,700.0,212.0,,,154.3,,202.0,,,,2019
0.0,0.5,0.5,1.0,0.0,0.0,0.0,0.0,0.1,0.0,0.0,0.0,0.25,0.0,0.0,0.0,0.0,0.0,0.0,0.0,0.0,0.0,0.0,0.0,0.0,0.0,0.0,0.0,0.0,0.0,212,,,8.4,,800.0,187.0,,,119.5,,202.0,,,,2019
0.3,1.0,1.0,1.0,0.0,1.0,0.0,0.0,0.0,0.0,0.0,0.0,0.0,0.0,0.0,0.0,0.0,0.0,0.0,0.0,0.0,0.0,0.0,0.0,0.0,0.0,0.0,0.0,0.0,0.0,213,,,7.6,132.0,300.0,,,,,,210.0,,,,2019
0.3,1.0,1.0,1.0,0.0,1.0,0.0,0.0,0.0,0.0,0.0,0.0,0.0,0.0,0.0,0.0,0.0,0.0,0.0,0.0,0.0,0.0,0.0,0.0,0.0,0.0,0.0,0.0,0.0,0.0,213,,,7.6,147.0,340.0,,,,,,210.0,,,,2019
0.3,1.0,1.0,1.0,0.0,1.0,0.0,0.0,0.0,0.0,0.0,0.0,0.0,0.0,0.0,0.0,0.0,0.0,0.0,0.0,0.0,0.0,0.0,0.0,0.0,0.0,0.0,0.0,0.0,0.0,213,,,7.6,165.0,430.0,,,,,,210.0,,,,2019
1.0,1.0,1.0,1.0,0.0,1.0,0.0,0.0,0.0,0.0,0.0,0.0,0.0,0.0,0.0,0.0,0.0,0.0,0.0,0.0,0.0,0.0,0.0,0.0,0.0,0.0,0.0,0.0,0.0,0.0,215,204.0,,6.7,519.0,25.0,1631.0,,16.0,,,,,,,2019
1.0,1.0,1.0,1.0,0.0,1.0,0.0,0.0,0.0,0.0,0.0,0.0,0.0,0.0,0.0,0.0,0.0,0.0,0.0,0.0,0.0,0.0,0.0,0.0,0.0,0.0,0.0,0.0,0.0,0.0,215,185.0,,6.7,493.0,25.0,1209.0,,23.0,,,,,,,2019
0.0,0.318,1.0,0.182,0.0,0.227,0.0,0.0,0.091,0.0,0.0,0.0,0.0,0.0,0.0,0.0,0.0,0.0,0.0,0.0,0.0,0.0,0.0,0.0,0.0,0.0,0.0,0.0,0.0,0.0,216,4.4,,8.2,,25.0,443.0,840.0,61.6,,,,,,,2019
0.0,0.327,1.0,0.127,0.0,0.227,0.0,0.0,0.136,0.0,0.0,0.0,0.0,0.0,0.0,0.0,0.0,0.0,0.0,0.0,0.0,0.0,0.0,0.0,0.0,0.0,0.0,0.0,0.0,0.0,216,3.2,,8.2,,25.0,711.0,1096.0,38.3,,,,,,,2019
0.0,0.318,1.0,0.182,0.0,0.227,0.0,0.0,0.091,0.0,0.0,0.0,0.0,0.0,0.0,0.0,0.0,0.0,0.0,0.0,0.0,0.0,0.0,0.0,0.0,0.0,0.0,0.0,0.0,0.0,216,26.3,,8.2,,25.0,301.0,718.0,77.5,,,,,,,2019
0.0,0.327,1.0,0.127,0.0,0.227,0.0,0.0,0.136,0.0,0.0,0.0,0.0,0.0,0.0,0.0,0.0,0.0,0.0,0.0,0.0,0.0,0.0,0.0,0.0,0.0,0.0,0.0,0.0,0.0,216,4.8,,8.2,,25.0,684.0,1078.0,48.1,,,,,,,2019
0.0,0.318,1.0,0.182,0.0,0.227,0.0,0.0,0.091,0.0,0.0,0.0,0.0,0.0,0.0,0.0,0.0,0.0,0.0,0.0,0.0,0.0,0.0,0.0,0.0,0.0,0.0,0.0,0.0,0.0,216,70.1,,8.2,,25.0,261.0,673.0,86.6,,,,,,,2019
0.0,0.327,1.0,0.127,0.0,0.227,0.0,0.0,0.136,0.0,0.0,0.0,0.0,0.0,0.0,0.0,0.0,0.0,0.0,0.0,0.0,0.0,0.0,0.0,0.0,0.0,0.0,0.0,0.0,0.0,216,5.4,,8.2,,25.0,506.0,933.0,59.3,,,,,,,2019
0.0,0.318,1.0,0.182,0.0,0.227,0.0,0.0,0.091,0.0,0.0,0.0,0.0,0.0,0.0,0.0,0.0,0.0,0.0,0.0,0.0,0.0,0.0,0.0,0.0,0.0,0.0,0.0,0.0,0.0,216,136.5,,8.2,,25.0,231.0,638.0,87.2,,,,,,,2019
0.0,0.327,1.0,0.127,0.0,0.227,0.0,0.0,0.136,0.0,0.0,0.0,0.0,0.0,0.0,0.0,0.0,0.0,0.0,0.0,0.0,0.0,0.0,0.0,0.0,0.0,0.0,0.0,0.0,0.0,216,120.6,,8.2,,25.0,296.0,693.0,63.2,,,,,,,2019
0.0,1.0,1.0,1.0,0.0,1.0,1.0,0.0,0.0,0.0,0.0,0.0,0.0,0.0,0.0,0.0,0.0,0.0,0.0,0.0,0.0,0.0,0.0,0.0,0.0,0.0,0.0,0.0,0.0,0.0,217,300.0,,8.0,,,,,,,,220.0,,,,2019
0.0,1.0,1.0,1.0,0.0,1.0,1.0,0.0,0.0,0.0,0.0,0.0,0.0,0.0,0.0,0.0,0.0,0.0,0.0,0.0,0.0,0.0,0.0,0.0,0.0,0.0,0.0,0.0,0.0,0.0,217,4.2,,8.0,,,,,,,,220.0,,,,2019
0.0,1.0,1.0,1.0,0.0,1.0,1.0,0.0,0.0,0.0,0.0,0.0,0.0,0.0,0.0,0.0,0.0,0.0,0.0,0.0,0.0,0.0,0.0,0.0,0.0,0.0,0.0,0.0,0.0,0.0,217,1.3,,8.0,,,,,,,,220.0,,,,2019
0.0,0.0,1.0,1.0,0.0,1.0,1.0,0.0,0.0,0.0,1.0,0.0,0.0,0.0,0.0,0.0,0.0,0.0,0.0,0.0,0.0,0.0,0.0,0.0,0.0,0.0,0.0,0.0,0.0,0.0,218,,,8.1,,25.0,615.0,950.0,14.0,,,,,,,2019
0.0,0.0,1.0,1.0,0.0,1.0,1.0,0.0,0.0,0.0,1.0,0.0,0.0,0.0,0.0,0.0,0.0,0.0,0.0,0.0,0.0,0.0,0.0,0.0,0.0,0.0,0.0,0.0,0.0,0.0,218,,,8.1,,,,,,,,,,,,2019
0.0,0.0,1.0,1.0,0.0,1.0,1.0,0.0,0.0,0.0,1.0,0.0,0.0,0.0,0.0,0.0,0.0,0.0,0.0,0.0,0.0,0.0,0.0,0.0,0.0,0.0,0.0,0.0,0.0,0.0,218,,,8.1,,,,,,,,,,,,2019
0.0,0.0,1.0,1.0,0.0,1.0,1.0,0.0,0.0,0.0,1.0,0.0,0.0,0.0,0.0,0.0,0.0,0.0,0.0,0.0,0.0,0.0,0.0,0.0,0.0,0.0,0.0,0.0,0.0,0.0,218,,,8.1,,,,,,,,,,,,2019
0.0,0.0,1.0,1.0,0.0,1.0,1.0,0.0,0.0,0.0,1.0,0.0,0.0,0.0,0.0,0.0,0.0,0.0,0.0,0.0,0.0,0.0,0.0,0.0,0.0,0.0,0.0,0.0,0.0,0.0,218,,,8.1,,,,,,,,,,,,2019
0.0,0.0,1.0,1.0,0.0,1.0,1.0,0.0,0.0,0.0,1.0,0.0,0.0,0.0,0.0,0.0,0.0,0.0,0.0,0.0,0.0,0.0,0.0,0.0,0.0,0.0,0.0,0.0,0.0,0.0,218,,,8.1,,,,,,,,,,,,2019
0.0,0.0,1.0,1.0,0.0,1.0,1.0,0.0,0.0,0.0,1.0,0.0,0.0,0.0,0.0,0.0,0.0,0.0,0.0,0.0,0.0,0.0,0.0,0.0,0.0,0.0,0.0,0.0,0.0,0.0,218,,,8.1,,,,,,,,,,,,2019
0.0,0.0,1.0,1.0,0.0,1.0,1.0,0.0,0.0,0.0,1.0,0.0,0.0,0.0,0.0,0.0,0.0,0.0,0.0,0.0,0.0,0.0,0.0,0.0,0.0,0.0,0.0,0.0,0.0,0.0,218,,,8.1,,,,,,,,,,,,2019
0.0,0.0,1.0,1.0,0.0,1.0,1.0,0.0,0.0,0.0,1.0,0.0,0.0,0.0,0.0,0.0,0.0,0.0,0.0,0.0,0.0,0.0,0.0,0.0,0.0,0.0,0.0,0.0,0.0,0.0,218,,,8.1,,,,,,,,,,,,2019
0.0,0.0,0.0,0.0,0.0,0.0,0.0,1.0,1.0,0.0,0.0,0.0,0.0,0.0,0.0,0.0,0.0,0.0,0.0,0.0,0.0,0.0,0.0,0.0,1.0,0.5,0.0,0.0,0.0,0.0,219,,,13.7,473.0,25.0,896.0,,10.4,7.08,,298.0,,,,2019
0.0,0.0,0.0,0.0,0.0,0.0,0.0,1.0,1.0,0.0,0.0,0.2,0.0,0.0,0.0,0.0,0.0,0.0,0.0,0.0,0.0,0.0,0.2,0.0,1.0,0.5,0.0,0.0,0.0,0.0,219,,,13.5,510.0,25.0,1074.0,,12.1,8.33,,,,,,2019
0.0,0.0,0.0,0.0,0.0,0.0,0.0,1.0,1.0,0.0,0.0,0.4,0.0,0.0,0.0,0.0,0.0,0.0,0.0,0.0,0.0,0.0,0.4,0.0,1.0,0.5,0.0,0.0,0.0,0.0,219,,,13.4,558.0,25.0,1144.0,,12.7,8.81,,,,,,2019
0.0,0.0,0.0,0.0,0.0,0.0,0.0,1.0,1.0,0.0,0.0,0.5,0.0,0.0,0.0,0.0,0.0,0.0,0.0,0.0,0.0,0.0,0.5,0.0,1.0,0.5,0.0,0.0,0.0,0.0,219,,,13.3,583.0,25.0,1202.0,,14.2,10.25,,,,,,2019
0.0,0.0,0.0,0.0,0.0,0.0,0.0,1.0,1.0,0.0,0.0,0.6,0.0,0.0,0.0,0.0,0.0,0.0,0.0,0.0,0.0,0.0,0.6,0.0,1.0,0.5,0.0,0.0,0.0,0.0,219,,,13.3,615.0,25.0,1241.0,,13.8,9.64,,,,,,2019
0.278,0.694,0.417,1.0,0.0,0.222,0.0,0.0,0.0,0.167,0.0,0.0,0.0,0.0,0.0,0.0,0.0,0.0,0.0,0.0,0.0,0.0,0.0,0.0,0.0,0.0,0.0,0.0,0.0,0.0,220,,,7.4,,23.0,520.0,696.0,49.0,,,185.0,,,,2019
0.278,0.694,0.417,1.0,0.0,0.222,0.0,0.0,0.0,0.167,0.0,0.0,0.0,0.0,0.0,0.0,0.0,0.0,0.0,0.0,0.0,0.0,0.0,0.0,0.0,0.0,0.0,0.0,0.0,0.0,220,,,7.4,,600.0,470.0,561.0,11.0,,,185.0,,,,2019
0.278,0.694,0.417,1.0,0.0,0.222,0.0,0.0,0.0,0.167,0.0,0.0,0.0,0.0,0.0,0.0,0.0,0.0,0.0,0.0,0.0,0.0,0.0,0.0,0.0,0.0,0.0,0.0,0.0,0.0,220,,,7.4,,700.0,461.0,560.0,9.0,,,185.0,,,,2019
0.278,0.694,0.417,1.0,0.0,0.222,0.0,0.0,0.0,0.167,0.0,0.0,0.0,0.0,0.0,0.0,0.0,0.0,0.0,0.0,0.0,0.0,0.0,0.0,0.0,0.0,0.0,0.0,0.0,0.0,220,,,7.4,,800.0,445.0,536.0,6.0,,,185.0,,,,2019
0.278,0.694,0.417,1.0,0.0,0.222,0.0,0.0,0.0,0.167,0.0,0.0,0.0,0.0,0.0,0.0,0.0,0.0,0.0,0.0,0.0,0.0,0.0,0.0,0.0,0.0,0.0,0.0,0.0,0.0,220,,,7.4,,900.0,219.0,312.0,8.0,,,185.0,,,,2019
0.278,0.694,0.417,1.0,0.0,0.222,0.0,0.0,0.0,0.167,0.0,0.0,0.0,0.0,0.0,0.0,0.0,0.0,0.0,0.0,0.0,0.0,0.0,0.0,0.0,0.0,0.0,0.0,0.0,0.0,220,,,7.4,,23.0,627.0,1197.0,27.0,,,185.0,,,,2019
0.278,0.694,0.417,1.0,0.0,0.222,0.0,0.0,0.0,0.167,0.0,0.0,0.0,0.0,0.0,0.0,0.0,0.0,0.0,0.0,0.0,0.0,0.0,0.0,0.0,0.0,0.0,0.0,0.0,0.0,220,,,7.4,,600.0,594.0,1006.0,12.0,,,185.0,,,,2019
0.278,0.694,0.417,1.0,0.0,0.222,0.0,0.0,0.0,0.167,0.0,0.0,0.0,0.0,0.0,0.0,0.0,0.0,0.0,0.0,0.0,0.0,0.0,0.0,0.0,0.0,0.0,0.0,0.0,0.0,220,,,7.4,,700.0,547.0,840.0,17.0,,,185.0,,,,2019
0.278,0.694,0.417,1.0,0.0,0.222,0.0,0.0,0.0,0.167,0.0,0.0,0.0,0.0,0.0,0.0,0.0,0.0,0.0,0.0,0.0,0.0,0.0,0.0,0.0,0.0,0.0,0.0,0.0,0.0,220,,,7.4,,800.0,399.0,575.0,20.0,,,185.0,,,,2019
0.278,0.694,0.417,1.0,0.0,0.222,0.0,0.0,0.0,0.167,0.0,0.0,0.0,0.0,0.0,0.0,0.0,0.0,0.0,0.0,0.0,0.0,0.0,0.0,0.0,0.0,0.0,0.0,0.0,0.0,220,,,7.4,,900.0,243.0,319.0,34.0,,,185.0,,,,2019
0.0,0.286,1.0,0.714,0.0,0.429,0.143,0.0,0.0,0.0,0.0,0.0,0.286,0.0,0.0,0.0,0.0,0.0,0.0,0.0,0.0,0.0,0.0,0.0,0.0,0.0,0.0,0.0,0.0,0.0,221,8.7,,7.9,,25.0,401.0,717.0,49.0,,,208.0,,,,2019
0.0,0.286,1.0,0.714,0.0,0.429,0.143,0.0,0.0,0.0,0.0,0.0,0.286,0.0,0.0,0.0,0.0,0.0,0.0,0.0,0.0,0.0,0.0,0.0,0.0,0.0,0.0,0.0,0.0,0.0,221,10.4,,7.9,,25.0,350.0,690.0,50.0,,,208.0,,,,2019
0.0,0.286,1.0,0.714,0.0,0.429,0.143,0.0,0.0,0.0,0.0,0.0,0.286,0.0,0.0,0.0,0.0,0.0,0.0,0.0,0.0,0.0,0.0,0.0,0.0,0.0,0.0,0.0,0.0,0.0,221,11.2,,7.9,,25.0,312.0,660.0,51.0,,,208.0,,,,2019
0.0,0.286,1.0,0.714,0.0,0.429,0.143,0.0,0.0,0.0,0.0,0.0,0.286,0.0,0.0,0.0,0.0,0.0,0.0,0.0,0.0,0.0,0.0,0.0,0.0,0.0,0.0,0.0,0.0,0.0,221,48.2,,7.9,,25.0,240.0,610.0,53.0,,,208.0,,,,2019
0.0,0.286,1.0,0.714,0.0,0.429,0.143,0.0,0.0,0.0,0.0,0.0,0.286,0.0,0.0,0.0,0.0,0.0,0.0,0.0,0.0,0.0,0.0,0.0,0.0,0.0,0.0,0.0,0.0,0.0,221,82.7,,7.9,,25.0,210.0,593.0,52.0,,,208.0,,,,2019
0.0,1.0,1.0,1.0,0.0,1.0,1.0,0.0,0.0,0.0,0.0,0.0,0.0,0.0,0.0,0.0,0.0,0.0,0.0,0.0,0.0,0.0,0.0,0.0,0.0,0.0,0.0,0.0,0.0,0.0,223,,7.5,8.0,410.9,25.0,,,,,184.0,,,,,2019
1.0,0.5,0.5,0.5,0.0,0.5,0.0,0.0,0.0,0.0,0.0,0.0,0.0,0.0,0.0,0.0,0.0,0.0,0.0,0.0,0.0,0.0,0.0,0.0,0.0,0.0,0.0,0.0,0.0,0.0,224,80.67,,5.9,581.7,25.0,1241.0,,9.98,,,,,,,2019
1.0,0.556,0.556,0.556,0.0,0.556,0.0,0.0,0.0,0.111,0.0,0.0,0.0,0.0,0.0,0.0,0.0,0.0,0.0,0.0,0.0,0.0,0.0,0.0,0.0,0.0,0.0,0.0,0.0,0.0,224,66.93,,5.9,605.5,25.0,1324.0,,10.02,,,,,,,2019
1.0,0.667,0.667,0.667,0.0,0.667,0.0,0.0,0.0,0.333,0.0,0.0,0.0,0.0,0.0,0.0,0.0,0.0,0.0,0.0,0.0,0.0,0.0,0.0,0.0,0.0,0.0,0.0,0.0,0.0,224,56.27,,6.1,641.7,25.0,1566.0,,11.85,,,,,,,2019
1.0,0.833,0.833,0.833,0.0,0.833,0.0,0.0,0.0,0.667,0.0,0.0,0.0,0.0,0.0,0.0,0.0,0.0,0.0,0.0,0.0,0.0,0.0,0.0,0.0,0.0,0.0,0.0,0.0,0.0,224,49.95,,6.2,639.6,25.0,1503.0,,7.73,,,,,,,2019
1.0,1.0,1.0,1.0,0.0,1.0,0.0,0.0,0.0,1.0,0.0,0.0,0.0,0.0,0.0,0.0,0.0,0.0,0.0,0.0,0.0,0.0,0.0,0.0,0.0,0.0,0.0,0.0,0.0,0.0,224,30.49,,6.2,703.0,25.0,1448.0,,6.18,,,,,,,2019
0.667,0.833,0.833,0.833,0.0,0.833,0.0,0.0,0.0,1.0,0.0,0.0,0.0,0.0,0.0,0.0,0.0,0.0,0.0,0.0,0.0,0.0,0.0,0.0,0.0,0.0,0.0,0.0,0.0,0.0,224,22.03,,6.3,856.9,25.0,1272.0,,3.15,,,,,,,2019
1.0,1.0,1.0,1.0,0.0,1.0,0.0,0.0,0.0,0.0,0.0,0.0,0.0,0.0,0.0,0.0,0.0,0.0,0.0,0.0,0.0,0.0,0.0,0.0,0.0,0.0,0.0,0.0,0.0,0.0,226,,,6.7,,25.0,1300.0,,24.2,,,,,,,2018
0.8,1.0,1.0,1.0,0.0,1.0,0.0,0.0,0.0,0.2,0.0,0.0,0.0,0.0,0.0,0.0,0.0,0.0,0.0,0.0,0.0,0.0,0.0,0.0,0.0,0.0,0.0,0.0,0.0,0.0,226,,,6.8,,25.0,968.0,,30.1,,,,,,,2018
0.5,1.0,1.0,1.0,0.0,1.0,0.0,0.0,0.0,0.5,0.0,0.0,0.0,0.0,0.0,0.0,0.0,0.0,0.0,0.0,0.0,0.0,0.0,0.0,0.0,0.0,0.0,0.0,0.0,0.0,226,,,6.9,,25.0,1100.0,,27.5,,,,,,,2018
1.0,1.0,1.0,1.0,0.0,0.0,0.0,0.0,0.0,0.0,1.0,0.0,0.0,0.0,0.0,0.0,0.0,0.0,0.0,0.0,0.0,0.0,0.0,0.0,0.0,0.0,0.0,0.0,0.0,0.0,225,,,7.0,,25.0,1060.0,,19.1,,,,,,,2017
1.0,1.0,1.0,1.0,0.0,1.0,0.0,0.0,0.0,0.0,1.0,0.0,0.0,0.0,0.0,0.0,0.0,0.0,0.0,0.0,0.0,0.0,0.0,0.0,0.0,0.0,0.0,0.0,0.0,0.0,225,,,7.1,,25.0,1285.0,,24.6,,,,,,,2017
1.0,1.0,1.0,1.0,0.0,0.0,0.0,0.0,0.0,1.0,1.0,0.0,0.0,0.0,0.0,0.0,0.0,0.0,0.0,0.0,0.0,0.0,0.0,0.0,0.0,0.0,0.0,0.0,0.0,0.0,225,,,6.5,,25.0,1612.0,,12.8,,,,,,,2017
1.0,1.0,1.0,1.0,0.0,1.0,0.0,0.0,0.0,1.0,1.0,0.0,0.0,0.0,0.0,0.0,0.0,0.0,0.0,0.0,0.0,0.0,0.0,0.0,0.0,0.0,0.0,0.0,0.0,0.0,225,,,6.6,,25.0,1523.0,,8.1,,,,,,,2017
1.0,0.0,1.0,1.0,0.0,1.0,0.0,0.0,0.0,0.0,0.0,0.0,0.0,0.0,0.0,0.0,0.0,0.0,0.0,0.0,0.0,0.0,0.0,0.0,0.0,0.0,0.0,0.0,0.0,0.0,227,,,6.3,,25.0,1271.0,,14.0,,,,,,,2018
1.0,0.25,1.0,1.0,0.0,1.0,0.0,0.0,0.0,0.0,0.0,0.0,0.0,0.0,0.0,0.0,0.0,0.0,0.0,0.0,0.0,0.0,0.0,0.0,0.0,0.0,0.0,0.0,0.0,0.0,227,,,6.4,,25.0,1363.0,,19.0,,,,,,,2018
1.0,0.5,1.0,1.0,0.0,1.0,0.0,0.0,0.0,0.0,0.0,0.0,0.0,0.0,0.0,0.0,0.0,0.0,0.0,0.0,0.0,0.0,0.0,0.0,0.0,0.0,0.0,0.0,0.0,0.0,227,,,6.5,,25.0,1349.0,,20.0,,,,,,,2018
1.0,0.75,1.0,1.0,0.0,1.0,0.0,0.0,0.0,0.0,0.0,0.0,0.0,0.0,0.0,0.0,0.0,0.0,0.0,0.0,0.0,0.0,0.0,0.0,0.0,0.0,0.0,0.0,0.0,0.0,227,,,6.6,,25.0,1331.0,,20.0,,,,,,,2018
1.0,1.0,1.0,1.0,0.0,1.0,0.0,0.0,0.0,0.0,0.0,0.0,0.0,0.0,0.0,0.0,0.0,0.0,0.0,0.0,0.0,0.0,0.0,0.0,0.0,0.0,0.0,0.0,0.0,0.0,227,,,6.7,,25.0,1313.0,,19.0,,,,,,,2018
0.0,1.0,1.0,0.0,0.0,1.0,1.0,0.0,0.0,0.0,0.0,0.0,0.0,0.0,0.0,0.0,0.0,0.0,0.0,0.0,0.0,0.0,0.0,0.0,0.0,0.0,0.0,0.0,0.0,0.0,228,,,7.8,,25.0,338.0,,4.3,,,,,,,2016
1.0,1.0,1.0,1.0,0.0,1.0,0.0,0.0,0.0,0.0,0.0,0.0,0.0,0.0,0.0,0.0,0.0,0.0,0.0,0.0,0.0,0.0,0.0,0.0,0.0,0.0,0.0,0.0,0.0,0.0,229,,,6.7,,,,,,,,,,,,2019
1.0,1.0,1.0,1.0,0.0,1.0,0.0,0.0,0.0,0.0,0.0,0.0,0.0,0.0,0.0,0.0,0.0,0.0,0.0,0.0,0.0,0.0,0.0,0.0,0.0,0.0,0.0,0.0,0.0,0.0,229,,,6.7,,,,,,,,,,,,2019
1.0,1.0,1.0,1.0,0.0,1.0,0.0,0.0,0.0,0.0,0.0,0.0,0.0,0.0,0.0,0.0,0.0,0.0,0.0,0.0,0.0,0.0,0.0,0.0,0.0,0.0,0.0,0.0,0.0,0.0,229,,,6.7,,,,,,,,,,,,2019
1.0,1.0,1.0,1.0,0.0,1.0,0.0,0.0,0.0,0.0,0.0,0.0,0.0,0.0,0.0,0.0,0.0,0.0,0.0,0.0,0.0,0.0,0.0,0.0,0.0,0.0,0.0,0.0,0.0,0.0,229,,,6.7,,,,,,,,,,,,2019
1.0,1.0,1.0,1.0,0.0,1.0,0.0,0.0,0.0,0.0,0.0,0.0,0.0,0.0,0.0,0.0,0.0,0.0,0.0,0.0,0.0,0.0,0.0,0.0,0.0,0.0,0.0,0.0,0.0,0.0,229,,,6.7,,,,,,,,,,,,2019
0.0,0.0,0.0,0.0,0.0,0.0,0.0,1.0,0.0,1.0,0.0,0.0,0.0,1.0,0.0,0.0,0.0,0.0,0.0,0.0,0.0,0.0,1.0,1.0,1.0,0.0,0.0,0.0,0.0,0.0,230,29.4,,11.2,,25.0,1550.0,,26.3,,,,,,,2019
0.0,0.0,0.0,0.0,0.0,0.0,0.0,1.0,1.0,1.0,0.0,0.0,0.0,1.0,0.0,0.0,0.0,0.0,0.0,0.0,0.0,0.0,1.0,1.0,1.0,0.0,0.0,0.0,0.0,0.0,230,31.7,,11.1,,25.0,1637.0,,15.5,,,,,,,2019
0.0,0.0,0.0,0.0,0.0,0.0,0.0,1.0,0.0,1.0,0.0,0.0,0.0,1.0,0.0,0.0,0.0,0.0,0.0,0.0,0.0,0.0,1.0,1.0,1.0,0.0,0.0,0.0,0.0,0.0,230,,,11.2,,800.0,577.0,,35.0,,,,,,,2019
0.0,0.0,0.0,0.0,0.0,0.0,0.0,1.0,1.0,1.0,0.0,0.0,0.0,1.0,0.0,0.0,0.0,0.0,0.0,0.0,0.0,0.0,1.0,1.0,1.0,0.0,0.0,0.0,0.0,0.0,230,,,11.1,,800.0,1065.0,,35.0,,,,,,,2019
0.0,0.0,0.0,0.0,0.0,0.0,0.0,1.0,0.0,1.0,0.0,0.0,0.0,1.0,0.0,0.0,0.0,0.0,0.0,0.0,0.0,0.0,1.0,1.0,1.0,0.0,0.0,0.0,0.0,0.0,230,,,11.2,,1000.0,409.0,,35.0,,,,,,,2019
0.0,0.0,0.0,0.0,0.0,0.0,0.0,1.0,1.0,1.0,0.0,0.0,0.0,1.0,0.0,0.0,0.0,0.0,0.0,0.0,0.0,0.0,1.0,1.0,1.0,0.0,0.0,0.0,0.0,0.0,230,,,11.1,,1000.0,736.0,,35.0,,,,,,,2019
0.0,0.0,0.0,0.0,0.0,0.0,0.0,1.0,0.0,1.0,0.0,0.0,0.0,1.0,0.0,0.0,0.0,0.0,0.0,0.0,0.0,0.0,1.0,1.0,1.0,0.0,0.0,0.0,0.0,0.0,230,,,11.2,,1200.0,345.0,,35.0,,,,,,,2019
0.0,0.0,0.0,0.0,0.0,0.0,0.0,1.0,1.0,1.0,0.0,0.0,0.0,1.0,0.0,0.0,0.0,0.0,0.0,0.0,0.0,0.0,1.0,1.0,1.0,0.0,0.0,0.0,0.0,0.0,230,,,11.1,,1200.0,703.0,,35.0,,,,,,,2019
0.0,0.0,0.0,0.0,0.0,0.0,0.0,1.0,0.0,1.0,0.0,0.0,0.0,1.0,0.0,0.0,0.0,0.0,0.0,0.0,0.0,0.0,0.0,0.0,0.0,0.0,0.0,0.0,0.0,0.0,231,,,6.5,372.0,25.0,1223.0,,48.0,,,94.0,,,,2019
0.0,0.0,0.0,0.0,0.0,0.0,0.0,1.0,0.0,1.0,0.0,0.0,0.0,1.0,0.0,0.0,0.0,0.0,0.0,0.0,0.0,0.0,0.0,1.0,0.0,0.0,0.0,0.0,0.0,0.0,231,,,8.4,351.0,25.0,1000.0,,52.0,,,89.0,,,,2019
0.0,0.0,0.0,0.0,0.0,0.0,0.0,1.0,0.0,1.0,0.0,0.0,0.0,1.0,0.0,0.0,0.0,0.0,0.0,0.0,0.0,0.0,0.0,0.0,0.0,0.0,0.0,0.0,0.0,0.0,231,300.0,,6.5,,,,,,,,94.0,,,,2019
0.0,0.0,0.0,0.0,0.0,0.0,0.0,1.0,0.0,1.0,0.0,0.0,0.0,1.0,0.0,0.0,0.0,0.0,0.0,0.0,0.0,0.0,0.0,1.0,0.0,0.0,0.0,0.0,0.0,0.0,231,50.0,,8.4,,,,,,,,89.0,,,,2019
0.0,0.0,0.0,0.0,0.0,0.0,0.0,1.0,0.0,1.0,0.0,0.0,0.0,1.0,0.0,0.0,0.0,0.0,0.0,0.0,0.0,0.0,0.0,0.0,0.0,0.0,0.0,0.0,0.0,0.0,231,,,6.5,,800.0,462.0,,51.0,,,94.0,,,,2019
0.0,0.0,0.0,0.0,0.0,0.0,0.0,1.0,0.0,1.0,0.0,0.0,0.0,1.0,0.0,0.0,0.0,0.0,0.0,0.0,0.0,0.0,0.0,1.0,0.0,0.0,0.0,0.0,0.0,0.0,231,,,8.4,,800.0,303.0,,51.0,,,89.0,,,,2019
0.0,0.0,0.0,0.0,0.0,0.0,0.0,1.0,0.0,1.0,0.0,0.0,0.0,1.0,0.0,0.0,0.0,0.0,0.0,0.0,0.0,0.0,0.0,0.0,0.0,0.0,0.0,0.0,0.0,0.0,231,,,6.5,,1000.0,218.0,,51.0,,,94.0,,,,2019
0.0,0.0,0.0,0.0,0.0,0.0,0.0,1.0,0.0,1.0,0.0,0.0,0.0,1.0,0.0,0.0,0.0,0.0,0.0,0.0,0.0,0.0,0.0,1.0,0.0,0.0,0.0,0.0,0.0,0.0,231,,,8.4,,1000.0,154.0,,51.0,,,89.0,,,,2019
0.0,1.0,1.0,1.0,0.0,1.0,0.0,0.0,0.0,0.0,0.0,0.0,0.0,0.0,0.0,0.0,0.0,0.0,0.0,0.0,0.0,0.0,0.0,0.0,0.0,0.0,0.0,0.0,0.0,0.0,232,,,8.2,168.9,25.0,163.0,,80.0,,,226.0,,,,2019
0.0,1.0,1.0,1.0,0.0,1.0,0.0,0.0,0.0,0.0,0.0,0.0,0.0,0.0,0.0,0.0,0.0,0.0,0.0,0.0,0.0,0.0,0.0,0.0,0.2,0.0,0.0,0.0,0.0,0.0,232,,,8.9,244.0,25.0,335.0,,52.0,,,238.0,,,,2019
0.0,1.0,1.0,1.0,0.0,1.0,0.0,0.0,0.0,0.0,0.0,0.0,0.0,0.0,0.0,0.0,0.0,0.0,0.0,0.0,0.0,0.0,0.0,0.0,0.5,0.0,0.0,0.0,0.0,0.0,232,,,9.8,357.9,25.0,556.0,,35.6,,,,,,,2019
0.0,0.0,1.0,0.0,0.0,1.0,0.0,1.0,1.0,0.0,0.0,0.0,1.0,0.0,0.0,0.0,0.0,0.0,0.0,0.0,0.0,0.0,0.0,0.0,0.0,0.0,0.0,0.0,0.0,0.0,233,,,8.1,826.0,25.0,2663.0,,2.7,,,,,,,2019
0.0,0.0,1.0,0.0,0.0,1.0,0.0,1.0,1.0,1.0,0.0,0.0,0.0,0.0,0.0,0.0,0.0,0.0,0.0,0.0,0.0,0.0,0.0,0.0,0.0,0.0,0.0,0.0,0.0,0.0,233,,,7.6,792.0,25.0,1647.0,,0.9,,,,,,,2019
0.0,0.0,1.0,0.0,0.0,0.0,0.0,1.0,1.0,1.0,0.0,0.0,1.0,0.0,0.0,0.0,0.0,0.0,0.0,0.0,0.0,0.0,0.0,0.0,0.0,0.0,0.0,0.0,0.0,0.0,233,,,7.4,699.0,25.0,1707.0,,1.7,,,,,,,2019
0.15,0.0,0.5,1.0,0.0,0.5,0.0,0.0,0.0,0.0,0.25,0.0,0.0,0.0,0.0,0.0,0.0,0.0,0.0,0.0,0.0,0.0,0.0,0.0,0.0,0.0,0.0,0.0,0.0,0.0,234,,,7.8,107.0,25.0,62.0,169.0,98.0,,16.6,200.0,,,,2019
0.15,0.0,0.5,1.0,0.0,0.5,0.0,0.0,0.0,0.0,0.25,0.0,0.0,0.0,0.0,0.0,0.0,0.0,0.0,0.0,0.0,0.0,0.0,0.0,0.0,0.0,0.0,0.0,0.0,0.0,234,,,7.8,209.0,25.0,350.0,642.0,73.0,,47.0,,,,,2019
0.15,0.0,0.5,1.0,0.0,0.5,0.0,0.0,0.0,0.0,0.25,0.0,0.0,0.0,0.0,0.0,0.0,0.0,0.0,0.0,0.0,0.0,0.0,0.0,0.0,0.0,0.0,0.0,0.0,0.0,234,,,7.8,321.0,25.0,535.0,904.0,39.0,,35.2,,,,,2019
0.15,0.0,0.5,1.0,0.0,0.5,0.0,0.0,0.0,0.0,0.25,0.0,0.0,0.0,0.0,0.0,0.0,0.0,0.0,0.0,0.0,0.0,0.0,0.0,0.0,0.0,0.0,0.0,0.0,0.0,234,,,7.8,159.0,25.0,255.0,584.0,88.0,,51.4,,,,,2019
0.0,0.0,0.0,0.0,0.0,0.0,0.0,1.0,0.0,1.0,0.0,0.0,0.0,1.0,0.0,0.0,0.0,0.0,0.0,0.0,0.0,0.0,1.0,1.0,0.0,0.0,0.0,0.0,0.0,0.0,235,60.0,,9.9,,20.0,,,,,88.9,107.0,,,,2019
0.0,0.0,0.0,0.0,0.0,0.0,0.0,1.0,0.0,1.0,0.0,0.0,0.0,1.0,0.0,0.0,0.0,0.0,0.0,0.0,0.0,0.0,1.0,1.0,0.0,0.0,0.0,0.0,0.0,0.0,235,,,9.9,,40.0,,,,,88.6,107.0,,,,2019
0.0,0.0,0.0,0.0,0.0,0.0,0.0,1.0,0.0,1.0,0.0,0.0,0.0,1.0,0.0,0.0,0.0,0.0,0.0,0.0,0.0,0.0,1.0,1.0,0.0,0.0,0.0,0.0,0.0,0.0,235,,,9.9,,60.0,,,,,88.4,107.0,,,,2019
0.0,0.0,0.0,0.0,0.0,0.0,0.0,1.0,0.0,1.0,0.0,0.0,0.0,1.0,0.0,0.0,0.0,0.0,0.0,0.0,0.0,0.0,1.0,1.0,0.0,0.0,0.0,0.0,0.0,0.0,235,,,9.9,,80.0,,,,,88.1,107.0,,,,2019
0.0,0.0,0.0,0.0,0.0,0.0,0.0,1.0,0.0,1.0,0.0,0.0,0.0,1.0,0.0,0.0,0.0,0.0,0.0,0.0,0.0,0.0,1.0,1.0,0.0,0.0,0.0,0.0,0.0,0.0,235,,,9.9,,100.0,,,,,87.9,107.0,,,,2019
0.0,0.0,0.0,0.0,0.0,0.0,0.0,1.0,0.0,1.0,0.0,0.0,0.0,1.0,0.0,0.0,0.0,0.0,0.0,0.0,0.0,0.0,1.0,1.0,0.0,0.0,0.0,0.0,0.0,0.0,235,,,9.9,,120.0,,,,,87.7,107.0,,,,2019
0.0,0.0,0.0,0.0,0.0,0.0,0.0,1.0,0.0,1.0,0.0,0.0,0.0,1.0,0.0,0.0,0.0,0.0,0.0,0.0,0.0,0.0,1.0,1.0,0.0,0.0,0.0,0.0,0.0,0.0,235,,,9.9,,140.0,,,,,87.5,107.0,,,,2019
0.0,0.0,0.0,0.0,0.0,0.0,0.0,1.0,0.0,1.0,0.0,0.0,0.0,1.0,0.0,0.0,0.0,0.0,0.0,0.0,0.0,0.0,1.0,1.0,0.0,0.0,0.0,0.0,0.0,0.0,235,,,9.9,,160.0,,,,,87.3,107.0,,,,2019
0.0,0.0,0.0,0.0,0.0,0.0,0.0,1.0,0.0,1.0,0.0,0.0,0.0,1.0,0.0,0.0,0.0,0.0,0.0,0.0,0.0,0.0,1.0,1.0,0.0,0.0,0.0,0.0,0.0,0.0,235,,,9.9,,180.0,,,,,87.1,107.0,,,,2019
0.0,0.0,0.0,0.0,0.0,0.0,0.0,1.0,0.0,1.0,0.0,0.0,0.0,1.0,0.0,0.0,0.0,0.0,0.0,0.0,0.0,0.0,1.0,1.0,0.0,0.0,0.0,0.0,0.0,0.0,235,,,9.9,,200.0,,,,,86.9,107.0,,,,2019
0.0,0.0,0.0,0.0,0.0,0.0,0.0,1.0,0.0,1.0,0.0,0.0,0.0,1.0,0.0,0.0,0.0,0.0,0.0,0.0,0.0,0.0,1.0,1.0,0.0,0.0,0.0,0.0,0.0,0.0,235,,,9.9,,220.0,,,,,86.7,107.0,,,,2019
0.0,0.0,0.0,0.0,0.0,0.0,0.0,1.0,0.0,1.0,0.0,0.0,0.0,1.0,0.0,0.0,0.0,0.0,0.0,0.0,0.0,0.0,1.0,1.0,0.0,0.0,0.0,0.0,0.0,0.0,235,,,9.9,,240.0,,,,,86.5,107.0,,,,2019
0.0,0.0,0.0,0.0,0.0,0.0,0.0,1.0,0.0,1.0,0.0,0.0,0.0,1.0,0.0,0.0,0.0,0.0,0.0,0.0,0.0,0.0,1.0,1.0,0.0,0.0,0.0,0.0,0.0,0.0,235,,,9.9,,260.0,,,,,86.3,107.0,,,,2019
0.0,0.0,0.0,0.0,0.0,0.0,0.0,1.0,0.0,1.0,0.0,0.0,0.0,1.0,0.0,0.0,0.0,0.0,0.0,0.0,0.0,0.0,1.0,1.0,0.0,0.0,0.0,0.0,0.0,0.0,235,,,9.9,,280.0,,,,,86.1,107.0,,,,2019
0.0,0.0,0.0,0.0,0.0,0.0,0.0,1.0,0.0,1.0,0.0,0.0,0.0,1.0,0.0,0.0,0.0,0.0,0.0,0.0,0.0,0.0,1.0,1.0,0.0,0.0,0.0,0.0,0.0,0.0,235,,,9.9,,300.0,,,,,85.8,107.0,,,,2019
0.0,0.0,0.0,0.0,0.0,0.0,0.0,1.0,0.0,1.0,0.0,0.0,0.0,1.0,0.0,0.0,0.0,0.0,0.0,0.0,0.0,0.0,1.0,1.0,0.0,0.0,0.0,0.0,0.0,0.0,235,,,9.9,,320.0,,,,,85.5,107.0,,,,2019
0.0,0.0,0.0,0.0,0.0,0.0,0.0,1.0,0.0,1.0,0.0,0.0,0.0,1.0,0.0,0.0,0.0,0.0,0.0,0.0,0.0,0.0,1.0,1.0,0.0,0.0,0.0,0.0,0.0,0.0,235,,,9.9,,340.0,,,,,85.2,107.0,,,,2019
0.0,0.0,0.0,0.0,0.0,0.0,0.0,1.0,0.0,1.0,0.0,0.0,0.0,1.0,0.0,0.0,0.0,0.0,0.0,0.0,0.0,0.0,1.0,1.0,0.0,0.0,0.0,0.0,0.0,0.0,235,,,9.9,,360.0,,,,,84.9,107.0,,,,2019
0.0,0.0,0.0,0.0,0.0,0.0,0.0,1.0,0.0,1.0,0.0,0.0,0.0,1.0,0.0,0.0,0.0,0.0,0.0,0.0,0.0,0.0,1.0,1.0,0.0,0.0,0.0,0.0,0.0,0.0,235,,,9.9,,380.0,,,,,84.5,107.0,,,,2019
0.0,0.0,0.0,0.0,0.0,0.0,0.0,1.0,0.0,1.0,0.0,0.0,0.0,1.0,0.0,0.0,0.0,0.0,0.0,0.0,0.0,0.0,1.0,1.0,0.0,0.0,0.0,0.0,0.0,0.0,235,,,9.9,,400.0,,,,,84.2,107.0,,,,2019
0.0,0.0,0.0,0.0,0.0,0.0,0.0,1.0,0.0,1.0,0.0,0.0,0.0,1.0,0.0,0.0,0.0,0.0,0.0,0.0,0.0,0.0,1.0,1.0,0.0,0.0,0.0,0.0,0.0,0.0,235,,,9.9,,420.0,,,,,83.8,107.0,,,,2019
0.0,0.0,0.0,0.0,0.0,0.0,0.0,1.0,0.0,1.0,0.0,0.0,0.0,1.0,0.0,0.0,0.0,0.0,0.0,0.0,0.0,0.0,1.0,1.0,0.0,0.0,0.0,0.0,0.0,0.0,235,,,9.9,,440.0,,,,,83.5,107.0,,,,2019
0.0,0.0,0.0,0.0,0.0,0.0,0.0,1.0,0.0,1.0,0.0,0.0,0.0,1.0,0.0,0.0,0.0,0.0,0.0,0.0,0.0,0.0,1.0,1.0,0.0,0.0,0.0,0.0,0.0,0.0,235,,,9.9,,460.0,,,,,83.1,107.0,,,,2019
0.0,0.0,0.0,0.0,0.0,0.0,0.0,1.0,0.0,1.0,0.0,0.0,0.0,1.0,0.0,0.0,0.0,0.0,0.0,0.0,0.0,0.0,1.0,1.0,0.0,0.0,0.0,0.0,0.0,0.0,235,,,9.9,,480.0,,,,,82.7,107.0,,,,2019
0.0,0.0,0.0,0.0,0.0,0.0,0.0,1.0,0.0,1.0,0.0,0.0,0.0,1.0,0.0,0.0,0.0,0.0,0.0,0.0,0.0,0.0,1.0,1.0,0.0,0.0,0.0,0.0,0.0,0.0,235,,,9.9,,500.0,,,,,82.3,107.0,,,,2019
0.0,0.0,0.0,0.0,0.0,0.0,0.0,1.0,0.0,1.0,0.0,0.0,0.0,1.0,0.0,0.0,0.0,0.0,0.0,0.0,0.0,0.0,1.0,1.0,0.0,0.0,0.0,0.0,0.0,0.0,235,,,9.9,,520.0,,,,,81.9,107.0,,,,2019
0.0,0.0,0.0,0.0,0.0,0.0,0.0,1.0,0.0,1.0,0.0,0.0,0.0,1.0,0.0,0.0,0.0,0.0,0.0,0.0,0.0,0.0,1.0,1.0,0.0,0.0,0.0,0.0,0.0,0.0,235,,,9.9,,540.0,,,,,81.6,107.0,,,,2019
0.0,0.0,0.0,0.0,0.0,0.0,0.0,1.0,0.0,1.0,0.0,0.0,0.0,1.0,0.0,0.0,0.0,0.0,0.0,0.0,0.0,0.0,1.0,1.0,0.0,0.0,0.0,0.0,0.0,0.0,235,,,9.9,,560.0,,,,,81.3,107.0,,,,2019
0.0,0.0,0.0,0.0,0.0,0.0,0.0,1.0,0.0,1.0,0.0,0.0,0.0,1.0,0.0,0.0,0.0,0.0,0.0,0.0,0.0,0.0,1.0,1.0,0.0,0.0,0.0,0.0,0.0,0.0,235,,,9.9,,580.0,,,,,81.0,107.0,,,,2019
0.0,0.0,0.0,0.0,0.0,0.0,0.0,1.0,0.0,1.0,0.0,0.0,0.0,1.0,0.0,0.0,0.0,0.0,0.0,0.0,0.0,0.0,1.0,1.0,0.0,0.0,0.0,0.0,0.0,0.0,235,,,9.9,,600.0,,,,,80.7,107.0,,,,2019
0.0,0.0,0.0,0.0,0.0,0.0,0.0,1.0,0.0,1.0,0.0,0.0,0.0,1.0,0.0,0.0,0.0,0.0,0.0,0.0,0.0,0.0,1.0,1.0,0.0,0.0,0.0,0.0,0.0,0.0,235,,,9.9,,620.0,,,,,80.4,107.0,,,,2019
0.0,0.0,0.0,0.0,0.0,0.0,0.0,1.0,0.0,1.0,0.0,0.0,0.0,1.0,0.0,0.0,0.0,0.0,0.0,0.0,0.0,0.0,1.0,1.0,0.0,0.0,0.0,0.0,0.0,0.0,235,,,9.9,,640.0,,,,,80.2,107.0,,,,2019
0.0,0.0,0.0,0.0,0.0,0.0,0.0,1.0,0.0,1.0,0.0,0.0,0.0,1.0,0.0,0.0,0.0,0.0,0.0,0.0,0.0,0.0,1.0,1.0,0.0,0.0,0.0,0.0,0.0,0.0,235,,,9.9,,660.0,,,,,80.0,107.0,,,,2019
0.0,0.0,0.0,0.0,0.0,0.0,0.0,1.0,0.0,1.0,0.0,0.0,0.0,1.0,0.0,0.0,0.0,0.0,0.0,0.0,0.0,0.0,1.0,1.0,0.0,0.0,0.0,0.0,0.0,0.0,235,,,9.9,,680.0,,,,,79.8,107.0,,,,2019
0.0,0.0,0.0,0.0,0.0,0.0,0.0,1.0,0.0,1.0,0.0,0.0,0.0,1.0,0.0,0.0,0.0,0.0,0.0,0.0,0.0,0.0,1.0,1.0,0.0,0.0,0.0,0.0,0.0,0.0,235,,,9.9,,700.0,,,,,79.6,107.0,,,,2019
0.0,0.0,0.0,0.0,0.0,0.0,0.0,1.0,0.0,1.0,0.0,0.0,0.0,1.0,0.0,0.0,0.0,0.0,0.0,0.0,0.0,0.0,1.0,1.0,0.0,0.0,0.0,0.0,0.0,0.0,235,,,9.9,,720.0,,,,,79.3,107.0,,,,2019
0.0,0.0,0.0,0.0,0.0,0.0,0.0,1.0,0.0,1.0,0.0,0.0,0.0,1.0,0.0,0.0,0.0,0.0,0.0,0.0,0.0,0.0,1.0,1.0,0.0,0.0,0.0,0.0,0.0,0.0,235,,,9.9,,740.0,,,,,79.0,107.0,,,,2019
0.0,0.0,0.0,0.0,0.0,0.0,0.0,1.0,0.0,1.0,0.0,0.0,0.0,1.0,0.0,0.0,0.0,0.0,0.0,0.0,0.0,0.0,1.0,1.0,0.0,0.0,0.0,0.0,0.0,0.0,235,,,9.9,,760.0,,,,,78.7,107.0,,,,2019
0.0,0.0,0.0,0.0,0.0,0.0,0.0,1.0,0.0,1.0,0.0,0.0,0.0,1.0,0.0,0.0,0.0,0.0,0.0,0.0,0.0,0.0,1.0,1.0,0.0,0.0,0.0,0.0,0.0,0.0,235,,,9.9,,780.0,,,,,78.4,107.0,,,,2019
0.0,0.0,0.0,0.0,0.0,0.0,0.0,1.0,0.0,1.0,0.0,0.0,0.0,1.0,0.0,0.0,0.0,0.0,0.0,0.0,0.0,0.0,1.0,1.0,0.0,0.0,0.0,0.0,0.0,0.0,235,,,9.9,,800.0,,,,,78.1,107.0,,,,2019
0.0,0.0,0.0,0.0,0.0,0.0,0.0,1.0,0.0,1.0,0.0,0.0,0.0,1.0,0.0,0.0,0.0,0.0,0.0,0.0,0.0,0.0,1.0,1.0,0.0,0.0,0.0,0.0,0.0,0.0,235,,,9.9,,820.0,,,,,77.7,107.0,,,,2019
0.0,0.0,0.0,0.0,0.0,0.0,0.0,1.0,0.0,1.0,0.0,0.0,0.0,1.0,0.0,0.0,0.0,0.0,0.0,0.0,0.0,0.0,1.0,1.0,0.0,0.0,0.0,0.0,0.0,0.0,235,,,9.9,,840.0,,,,,77.4,107.0,,,,2019
0.0,1.0,1.0,1.0,0.0,1.0,0.0,0.0,0.0,0.3,0.0,0.0,0.0,0.0,0.0,0.0,0.0,0.0,0.0,0.0,0.0,0.0,0.0,0.0,0.0,0.0,0.0,0.0,0.0,0.0,237,90.0,,7.8,263.0,25.0,540.0,772.0,60.0,,,214.0,,,,2019
0.0,1.0,1.0,1.0,0.0,1.0,0.0,0.0,0.0,0.3,0.0,0.0,0.0,0.0,0.0,0.0,0.0,0.0,0.0,0.0,0.0,0.0,0.0,0.0,0.0,0.0,0.0,0.0,0.0,0.0,237,216.0,,7.8,185.0,,,,,,,214.0,,,,2019
0.0,0.333,0.667,1.0,0.0,0.667,0.0,0.0,0.0,0.2,0.0,0.0,0.0,0.0,0.0,0.0,0.0,0.0,0.0,0.0,0.0,0.0,0.0,0.0,0.0,0.0,0.0,0.0,0.0,0.0,237,263.0,,7.8,197.0,,,,,,,213.0,,,,2019
0.0,0.333,0.667,1.0,0.0,0.667,0.0,0.0,0.0,0.2,0.0,0.0,0.0,0.0,0.0,0.0,0.0,0.0,0.0,0.0,0.0,0.0,0.0,0.0,0.0,0.0,0.0,0.0,0.0,0.0,237,90.0,,7.8,308.0,25.0,586.0,875.0,46.0,,,213.0,,,,2019
0.0,0.0,0.5,1.0,0.0,0.5,0.0,0.0,0.0,0.15,0.0,0.0,0.0,0.0,0.0,0.0,0.0,0.0,0.0,0.0,0.0,0.0,0.0,0.0,0.0,0.0,0.0,0.0,0.0,0.0,237,90.0,,7.8,335.0,25.0,672.0,982.0,37.0,,,212.0,,,,2019
0.0,0.0,0.5,1.0,0.0,0.5,0.0,0.0,0.0,0.15,0.0,0.0,0.0,0.0,0.0,0.0,0.0,0.0,0.0,0.0,0.0,0.0,0.0,0.0,0.0,0.0,0.0,0.0,0.0,0.0,237,324.0,,7.8,204.0,,,,,,,212.0,,,,2019
0.0,0.0,0.0,0.0,0.0,0.0,0.0,1.0,0.0,1.0,0.0,0.0,0.0,0.0,0.0,0.0,0.0,0.0,0.0,0.0,0.0,0.0,1.0,0.0,0.0,0.0,0.0,0.0,0.0,0.0,238,,,10.0,,20.0,573.0,,,,,136.0,100.0,5.0,,2019
0.0,0.0,0.0,0.0,0.0,0.0,0.0,1.0,0.0,1.0,0.0,0.0,0.0,0.0,0.0,0.0,0.0,0.0,0.0,0.0,0.0,0.0,1.0,0.0,0.0,0.0,0.0,0.0,0.0,0.0,238,,,10.0,,100.0,486.0,,,,,136.0,100.0,5.0,,2019
0.0,0.0,0.0,0.0,0.0,0.0,0.0,1.0,0.0,1.0,0.0,0.0,0.0,0.0,0.0,0.0,0.0,0.0,0.0,0.0,0.0,0.0,1.0,0.0,0.0,0.0,0.0,0.0,0.0,0.0,238,,,10.0,,200.0,378.0,,,,,136.0,100.0,5.0,,2019
0.0,0.0,0.0,0.0,0.0,0.0,0.0,1.0,0.0,1.0,0.0,0.0,0.0,0.0,0.0,0.0,0.0,0.0,0.0,0.0,0.0,0.0,1.0,0.0,0.0,0.0,0.0,0.0,0.0,0.0,238,,,10.0,,300.0,314.0,,,,,136.0,100.0,5.0,,2019
0.0,0.0,0.0,0.0,0.0,0.0,0.0,1.0,0.0,1.0,0.0,0.0,0.0,0.0,0.0,0.0,0.0,0.0,0.0,0.0,0.0,0.0,1.0,0.0,0.0,0.0,0.0,0.0,0.0,0.0,238,,,10.0,,400.0,232.0,,,,,136.0,100.0,5.0,,2019
0.0,0.0,0.0,0.0,0.0,0.0,0.0,1.0,0.0,1.0,0.0,0.0,0.0,0.0,0.0,0.0,0.0,0.0,0.0,0.0,0.0,0.0,1.0,0.0,0.0,0.0,0.0,0.0,0.0,0.0,238,,,10.0,,600.0,222.0,,,,,136.0,100.0,5.0,,2019
0.0,0.0,0.0,0.0,0.0,0.0,0.0,1.0,0.0,1.0,0.0,0.0,0.0,0.0,0.0,0.0,0.0,0.0,0.0,0.0,0.0,0.0,1.0,0.0,0.0,0.0,0.0,0.0,0.0,0.0,238,,,10.0,,800.0,210.0,,,,,136.0,100.0,5.0,,2019
0.0,0.0,0.0,0.0,0.0,0.0,0.0,1.0,0.0,1.0,0.0,0.0,0.0,0.0,0.0,0.0,0.0,0.0,0.0,0.0,0.0,0.0,1.0,0.0,0.0,0.0,0.0,0.0,0.0,0.0,238,,,10.0,,1000.0,160.0,,,,,136.0,100.0,5.0,,2019
1.0,0.0,0.0,0.0,0.0,0.0,0.0,1.0,0.0,1.0,0.0,0.0,0.0,0.0,0.0,0.0,0.0,0.0,0.0,0.0,0.0,0.0,1.0,0.0,0.0,0.0,0.0,0.0,0.0,0.0,238,,,8.2,,20.0,1152.0,,,,,120.0,180.0,5.0,,2019
1.0,0.0,0.0,0.0,0.0,0.0,0.0,1.0,0.0,1.0,0.0,0.0,0.0,0.0,0.0,0.0,0.0,0.0,0.0,0.0,0.0,0.0,1.0,0.0,0.0,0.0,0.0,0.0,0.0,0.0,238,,,8.2,,200.0,740.0,,,,,120.0,180.0,5.0,,2019
1.0,0.0,0.0,0.0,0.0,0.0,0.0,1.0,0.0,1.0,0.0,0.0,0.0,0.0,0.0,0.0,0.0,0.0,0.0,0.0,0.0,0.0,1.0,0.0,0.0,0.0,0.0,0.0,0.0,0.0,238,,,8.2,,100.0,740.0,,,,,120.0,180.0,5.0,,2019
0.0,0.0,0.0,0.0,0.0,0.0,0.0,1.0,1.0,1.0,0.0,0.0,0.0,0.0,0.0,0.0,0.0,0.0,0.0,0.0,0.0,0.0,1.0,0.0,0.0,0.0,0.0,0.0,0.0,0.0,238,,,10.0,,20.0,1210.0,,,,,179.0,80.0,5.0,,2019
0.0,0.0,0.0,0.0,0.0,0.0,0.0,1.0,1.0,1.0,0.0,0.0,0.0,0.0,0.0,0.0,0.0,0.0,0.0,0.0,0.0,0.0,1.0,0.0,0.0,0.0,0.0,0.0,0.0,0.0,238,,,10.0,,60.0,1071.0,,,,,179.0,80.0,5.0,,2019
0.0,0.0,0.0,0.0,0.0,0.0,0.0,1.0,1.0,1.0,0.0,0.0,0.0,0.0,0.0,0.0,0.0,0.0,0.0,0.0,0.0,0.0,1.0,0.0,0.0,0.0,0.0,0.0,0.0,0.0,238,,,10.0,,100.0,1029.0,,,,,179.0,80.0,5.0,,2019
0.0,0.0,0.0,0.0,0.0,0.0,0.0,1.0,1.0,1.0,0.0,0.0,0.0,0.0,0.0,0.0,0.0,0.0,0.0,0.0,0.0,0.0,1.0,0.0,0.0,0.0,0.0,0.0,0.0,0.0,238,,,10.0,,200.0,868.0,,,,,179.0,80.0,5.0,,2019
0.0,0.0,0.0,0.0,0.0,0.0,0.0,1.0,1.0,1.0,0.0,0.0,0.0,0.0,0.0,0.0,0.0,0.0,0.0,0.0,0.0,0.0,1.0,0.0,0.0,0.0,0.0,0.0,0.0,0.0,238,,,10.0,,300.0,732.0,,,,,179.0,80.0,5.0,,2019
0.0,0.0,0.0,0.0,0.0,0.0,0.0,1.0,1.0,1.0,0.0,0.0,0.0,0.0,0.0,0.0,0.0,0.0,0.0,0.0,0.0,0.0,1.0,0.0,0.0,0.0,0.0,0.0,0.0,0.0,238,,,10.0,,400.0,685.0,,,,,179.0,80.0,5.0,,2019
0.0,0.0,0.0,0.0,0.0,0.0,0.0,1.0,1.0,1.0,0.0,0.0,0.0,0.0,0.0,0.0,0.0,0.0,0.0,0.0,0.0,0.0,1.0,0.0,0.0,0.0,0.0,0.0,0.0,0.0,238,,,10.0,,600.0,593.0,,,,,179.0,80.0,5.0,,2019
0.0,0.0,0.0,0.0,0.0,0.0,0.0,1.0,1.0,1.0,0.0,0.0,0.0,0.0,0.0,0.0,0.0,0.0,0.0,0.0,0.0,0.0,1.0,0.0,0.0,0.0,0.0,0.0,0.0,0.0,238,,,10.0,,800.0,564.0,,,,,179.0,80.0,5.0,,2019
0.0,0.0,0.0,0.0,0.0,0.0,0.0,1.0,1.0,1.0,0.0,0.0,0.0,0.0,0.0,0.0,0.0,0.0,0.0,0.0,0.0,0.0,1.0,0.0,0.0,0.0,0.0,0.0,0.0,0.0,238,,,10.0,,1000.0,539.0,,,,,179.0,80.0,5.0,,2019
