Repository: vahid2364/DataScribe_DeepTabularLearning

# DataScribe Deep Tabular Learning

This repository provides the code, data, and documentation for the paper:

**[Decoding Non-Linearity and Complexity: Deep Tabular Learning Approaches for Materials Science](https://arxiv.org/abs/2411.18717)**  
*Vahid Attari, Raymundo Arroyave*  
Department of Materials Science & Engineering, Texas A&M University.
   <a href="https://youtu.be/mSeamv819hI" target="_blank">
         alt="Watch the demo on YouTube"
         style="border:2px solid black; border-radius:6px;">
   </a>
   <em>Click the image to watch a video demonstration of DataScribe GUI for training an encoder-decoder model on HEA data on YouTube.</em>
<div align="center">
</div>

---

File: datasets/BorgHEA-DATA/ED_regression_FDN/Borg_df_updated.csv (part 6 of 7)
Al,Co,Fe,Ni,Si,Cr,Mn,Nb,Mo,Ti,Cu,C,V,Zr,B,Nd,Y,Sn,Li,Mg,Zn,Sc,Ta,Hf,W,Re,Ca,Pd,Ga,Ag,IDENTIFIER: Reference ID,PROPERTY: grain size ($\mu$m),PROPERTY: Exp. Density (g/cm$^3$),PROPERTY: Calculated Density (g/cm$^3$),PROPERTY: HV,PROPERTY: Test temperature ($^\circ$C),PROPERTY: YS (MPa),PROPERTY: UTS (MPa),PROPERTY: Elongation (%),PROPERTY: Elongation plastic (%),PROPERTY: Exp. Young modulus (GPa),PROPERTY: Calculated Young modulus (GPa),PROPERTY: O content (wppm),PROPERTY: N content (wppm),PROPERTY: C content (wppm),REFERENCE: year
0.0,0.0,0.0,0.0,0.0,0.0,0.0,1.0,0.0,1.0,0.0,0.0,0.0,0.0,0.0,0.0,0.0,0.0,0.0,0.0,0.0,0.0,1.0,0.0,1.0,0.0,0.0,0.0,0.0,0.0,238,,,12.1,,20.0,1054.0,,,,,198.0,90.0,5.0,,2019
0.0,0.0,0.0,0.0,0.0,0.0,0.0,1.0,0.0,1.0,0.0,0.0,0.0,0.0,0.0,0.0,0.0,0.0,0.0,0.0,0.0,0.0,1.0,0.0,1.0,0.0,0.0,0.0,0.0,0.0,238,,,12.1,,100.0,968.0,,,,,198.0,90.0,5.0,,2019
0.0,0.0,0.0,0.0,0.0,0.0,0.0,1.0,0.0,1.0,0.0,0.0,0.0,0.0,0.0,0.0,0.0,0.0,0.0,0.0,0.0,0.0,1.0,0.0,1.0,0.0,0.0,0.0,0.0,0.0,238,,,12.1,,200.0,869.0,,,,,198.0,90.0,5.0,,2019
0.0,0.0,0.0,0.0,0.0,0.0,0.0,1.0,0.0,1.0,0.0,0.0,0.0,0.0,0.0,0.0,0.0,0.0,0.0,0.0,0.0,0.0,1.0,0.0,1.0,0.0,0.0,0.0,0.0,0.0,238,,,12.1,,300.0,754.0,,,,,198.0,90.0,5.0,,2019
0.0,0.0,0.0,0.0,0.0,0.0,0.0,1.0,0.0,1.0,0.0,0.0,0.0,0.0,0.0,0.0,0.0,0.0,0.0,0.0,0.0,0.0,1.0,0.0,1.0,0.0,0.0,0.0,0.0,0.0,238,,,12.1,,400.0,627.0,,,,,198.0,90.0,5.0,,2019
0.0,0.0,0.0,0.0,0.0,0.0,0.0,1.0,0.0,1.0,0.0,0.0,0.0,0.0,0.0,0.0,0.0,0.0,0.0,0.0,0.0,0.0,1.0,0.0,1.0,0.0,0.0,0.0,0.0,0.0,238,,,12.1,,600.0,596.0,,,,,198.0,90.0,5.0,,2019
0.0,0.0,0.0,0.0,0.0,0.0,0.0,1.0,0.0,1.0,0.0,0.0,0.0,0.0,0.0,0.0,0.0,0.0,0.0,0.0,0.0,0.0,1.0,0.0,1.0,0.0,0.0,0.0,0.0,0.0,238,,,12.1,,800.0,564.0,,,,,198.0,90.0,5.0,,2019
0.0,0.0,0.0,0.0,0.0,0.0,0.0,1.0,0.0,1.0,0.0,0.0,0.0,0.0,0.0,0.0,0.0,0.0,0.0,0.0,0.0,0.0,1.0,0.0,1.0,0.0,0.0,0.0,0.0,0.0,238,,,12.1,,1000.0,459.0,,,,,198.0,90.0,5.0,,2019
0.0,0.0,0.0,0.0,0.0,0.0,0.0,1.0,0.0,1.0,0.0,0.0,0.0,0.0,0.0,0.0,0.0,0.0,0.0,0.0,0.0,0.0,1.0,1.0,0.0,0.0,0.0,0.0,0.0,0.0,238,,,10.9,,20.0,860.0,,,,,119.0,160.0,5.0,,2019
0.0,0.0,0.0,0.0,0.0,0.0,0.0,1.0,0.0,1.0,0.0,0.0,0.0,0.0,0.0,0.0,0.0,0.0,0.0,0.0,0.0,0.0,1.0,1.0,0.0,0.0,0.0,0.0,0.0,0.0,238,,,10.9,,20.0,834.0,,,,,119.0,160.0,5.0,,2019
0.0,0.0,0.0,0.0,0.0,0.0,0.0,1.0,0.0,1.0,0.0,0.0,0.0,0.0,0.0,0.0,0.0,0.0,0.0,0.0,0.0,0.0,1.0,1.0,0.0,0.0,0.0,0.0,0.0,0.0,238,,,10.9,,200.0,610.0,,,,,119.0,160.0,5.0,,2019
0.0,0.0,0.0,0.0,0.0,0.0,0.0,1.0,0.0,1.0,0.0,0.0,0.0,0.0,0.0,0.0,0.0,0.0,0.0,0.0,0.0,0.0,1.0,1.0,0.0,0.0,0.0,0.0,0.0,0.0,238,,,10.9,,600.0,473.0,,,,,119.0,160.0,5.0,,2019
0.0,0.0,0.0,0.0,0.0,1.0,0.0,1.0,1.0,1.0,0.0,0.0,0.0,0.0,0.0,0.0,0.0,0.0,0.0,0.0,0.0,0.0,0.0,0.0,0.0,0.0,0.0,0.0,0.0,0.0,238,,,7.6,,20.0,1630.0,,,,,196.0,260.0,5.0,,2019
0.0,0.0,0.0,0.0,0.0,1.0,0.0,1.0,1.0,1.0,0.0,0.0,0.0,0.0,0.0,0.0,0.0,0.0,0.0,0.0,0.0,0.0,0.0,0.0,0.0,0.0,0.0,0.0,0.0,0.0,238,,,7.6,,200.0,1268.0,,,,,196.0,260.0,5.0,,2019
0.0,0.0,0.0,0.0,0.0,1.0,0.0,1.0,1.0,1.0,0.0,0.0,0.0,0.0,0.0,0.0,0.0,0.0,0.0,0.0,0.0,0.0,0.0,0.0,0.0,0.0,0.0,0.0,0.0,0.0,238,,,7.6,,400.0,1115.0,,,,,196.0,260.0,5.0,,2019
0.0,0.0,0.0,0.0,0.0,1.0,0.0,1.0,1.0,1.0,0.0,0.0,0.0,0.0,0.0,0.0,0.0,0.0,0.0,0.0,0.0,0.0,0.0,0.0,0.0,0.0,0.0,0.0,0.0,0.0,238,,,7.6,,600.0,1062.0,,,,,196.0,260.0,5.0,,2019
0.0,0.0,0.0,0.0,0.0,1.0,0.0,1.0,1.0,1.0,0.0,0.0,0.0,0.0,0.0,0.0,0.0,0.0,0.0,0.0,0.0,0.0,0.0,0.0,0.0,0.0,0.0,0.0,0.0,0.0,238,,,7.6,,800.0,1058.0,,,,,196.0,260.0,5.0,,2019
0.0,0.0,0.0,0.0,0.0,1.0,0.0,0.0,1.0,1.0,0.0,0.0,0.0,0.0,0.0,0.0,0.0,0.0,0.0,0.0,0.0,0.0,1.0,0.0,0.0,0.0,0.0,0.0,0.0,0.0,238,,,9.9,,20.0,1795.0,,,,,,200.0,5.0,,2019
0.0,0.0,0.0,0.0,0.0,1.0,0.0,0.0,1.0,1.0,0.0,0.0,0.0,0.0,0.0,0.0,0.0,0.0,0.0,0.0,0.0,0.0,1.0,0.0,0.0,0.0,0.0,0.0,0.0,0.0,238,,,9.9,,100.0,1506.0,,,,,,200.0,5.0,,2019
0.0,0.0,0.0,0.0,0.0,1.0,0.0,0.0,1.0,1.0,0.0,0.0,0.0,0.0,0.0,0.0,0.0,0.0,0.0,0.0,0.0,0.0,1.0,0.0,0.0,0.0,0.0,0.0,0.0,0.0,238,,,9.9,,200.0,1266.0,,,,,,200.0,5.0,,2019
0.0,0.0,0.0,0.0,0.0,1.0,0.0,0.0,1.0,1.0,0.0,0.0,0.0,0.0,0.0,0.0,0.0,0.0,0.0,0.0,0.0,0.0,1.0,0.0,0.0,0.0,0.0,0.0,0.0,0.0,238,,,9.9,,300.0,1183.0,,,,,,200.0,5.0,,2019
0.0,0.0,0.0,0.0,0.0,1.0,0.0,0.0,1.0,1.0,0.0,0.0,0.0,0.0,0.0,0.0,0.0,0.0,0.0,0.0,0.0,0.0,1.0,0.0,0.0,0.0,0.0,0.0,0.0,0.0,238,,,9.9,,400.0,1175.0,,,,,,200.0,5.0,,2019
0.0,0.0,0.0,0.0,0.0,1.0,0.0,0.0,1.0,1.0,0.0,0.0,0.0,0.0,0.0,0.0,0.0,0.0,0.0,0.0,0.0,0.0,1.0,0.0,0.0,0.0,0.0,0.0,0.0,0.0,238,,,9.9,,600.0,1162.0,,,,,,200.0,5.0,,2019
0.0,0.0,0.0,0.0,0.0,1.0,0.0,0.0,1.0,1.0,0.0,0.0,0.0,0.0,0.0,0.0,0.0,0.0,0.0,0.0,0.0,0.0,1.0,0.0,0.0,0.0,0.0,0.0,0.0,0.0,238,,,9.9,,800.0,1162.0,,,,,,200.0,5.0,,2019
0.0,0.0,0.0,0.0,0.0,1.0,0.0,0.0,1.0,1.0,0.0,0.0,0.0,0.0,0.0,0.0,0.0,0.0,0.0,0.0,0.0,0.0,1.0,0.0,0.0,0.0,0.0,0.0,0.0,0.0,238,,,9.9,,1000.0,1159.0,,,,,,200.0,5.0,,2019
0.0,0.0,0.0,0.0,0.0,0.0,0.0,0.0,0.0,1.0,0.0,0.0,0.5,0.5,0.0,0.0,0.0,0.0,0.0,0.0,0.0,0.0,0.0,0.25,0.0,0.0,0.0,0.0,0.0,0.0,239,,,6.5,338.3,25.0,1160.0,,50.0,,,100.0,,,,2019
0.0,0.0,0.0,0.0,0.0,0.0,0.0,0.0,0.0,1.0,0.0,0.0,0.5,0.5,0.0,0.0,0.0,0.0,0.0,0.0,0.0,0.0,0.0,0.25,0.0,0.0,0.0,0.0,0.0,0.0,239,,,6.5,338.3,600.0,405.0,,50.0,,,100.0,,,,2019
0.0,0.0,0.0,0.0,0.0,0.0,0.0,0.0,0.0,1.0,0.0,0.0,0.5,0.5,0.0,0.0,0.0,0.0,0.0,0.0,0.0,0.0,0.0,0.25,0.0,0.0,0.0,0.0,0.0,0.0,239,,,6.5,338.3,800.0,85.0,,50.0,,,100.0,,,,2019
0.0,0.0,0.0,0.0,0.0,0.0,0.0,0.125,0.0,1.0,0.0,0.0,0.5,0.5,0.0,0.0,0.0,0.0,0.0,0.0,0.0,0.0,0.0,0.25,0.0,0.0,0.0,0.0,0.0,0.0,239,,,6.6,332.4,25.0,1115.0,,50.0,,,100.0,,,,2019
0.0,0.0,0.0,0.0,0.0,0.0,0.0,0.25,0.0,1.0,0.0,0.0,0.5,0.5,0.0,0.0,0.0,0.0,0.0,0.0,0.0,0.0,0.0,0.25,0.0,0.0,0.0,0.0,0.0,0.0,239,,,6.7,322.5,25.0,1065.0,,50.0,,,100.0,,,,2019
0.0,0.0,0.0,0.0,0.0,0.0,0.0,0.25,0.0,1.0,0.0,0.0,0.5,0.5,0.0,0.0,0.0,0.0,0.0,0.0,0.0,0.0,0.0,0.25,0.0,0.0,0.0,0.0,0.0,0.0,239,,,6.7,322.5,600.0,718.0,,50.0,,,100.0,,,,2019
0.0,0.0,0.0,0.0,0.0,0.0,0.0,0.25,0.0,1.0,0.0,0.0,0.5,0.5,0.0,0.0,0.0,0.0,0.0,0.0,0.0,0.0,0.0,0.25,0.0,0.0,0.0,0.0,0.0,0.0,239,,,6.7,322.5,800.0,135.0,,50.0,,,100.0,,,,2019
0.0,0.0,0.0,0.0,0.0,0.0,0.0,0.375,0.0,1.0,0.0,0.0,0.5,0.5,0.0,0.0,0.0,0.0,0.0,0.0,0.0,0.0,0.0,0.25,0.0,0.0,0.0,0.0,0.0,0.0,239,,,6.8,318.9,25.0,1025.0,,50.0,,,100.0,,,,2019
0.0,0.0,0.0,0.0,0.0,0.0,0.0,0.5,0.0,1.0,0.0,0.0,0.5,0.5,0.0,0.0,0.0,0.0,0.0,0.0,0.0,0.0,0.0,0.25,0.0,0.0,0.0,0.0,0.0,0.0,239,,,6.9,310.4,25.0,980.0,,50.0,,,101.0,,,,2019
0.0,0.0,0.0,0.0,0.0,0.0,0.0,0.5,0.0,1.0,0.0,0.0,0.5,0.5,0.0,0.0,0.0,0.0,0.0,0.0,0.0,0.0,0.0,0.25,0.0,0.0,0.0,0.0,0.0,0.0,239,,,6.9,310.4,600.0,859.0,,50.0,,,101.0,,,,2019
0.0,0.0,0.0,0.0,0.0,0.0,0.0,0.5,0.0,1.0,0.0,0.0,0.5,0.5,0.0,0.0,0.0,0.0,0.0,0.0,0.0,0.0,0.0,0.25,0.0,0.0,0.0,0.0,0.0,0.0,239,,,6.9,310.4,800.0,195.0,,50.0,,,101.0,,,,2019
0.0,0.0,1.0,1.0,0.0,1.0,1.0,0.0,0.0,0.0,1.0,0.0,0.0,0.0,0.0,0.0,0.0,0.0,0.0,0.0,0.0,0.0,0.0,0.0,0.0,0.0,0.0,0.0,0.0,0.0,240,,,8.1,398.0,25.0,1190.0,1300.0,4.3,,,,,,,2019
0.0,0.0,1.0,1.0,0.0,1.0,1.0,0.0,0.0,0.0,1.0,0.0,0.0,0.0,0.0,0.0,0.0,0.0,0.0,0.0,0.0,0.0,0.0,0.0,0.0,0.0,0.0,0.0,0.0,0.0,240,1.4,,8.1,367.0,25.0,1170.0,1270.0,10.7,,,,,,,2019
0.0,0.0,1.0,1.0,0.0,1.0,1.0,0.0,0.0,0.0,1.0,0.0,0.0,0.0,0.0,0.0,0.0,0.0,0.0,0.0,0.0,0.0,0.0,0.0,0.0,0.0,0.0,0.0,0.0,0.0,240,1.5,,8.1,312.0,25.0,1030.0,1190.0,11.4,,,,,,,2019
0.0,0.0,1.0,1.0,0.0,1.0,1.0,0.0,0.0,0.0,1.0,0.0,0.0,0.0,0.0,0.0,0.0,0.0,0.0,0.0,0.0,0.0,0.0,0.0,0.0,0.0,0.0,0.0,0.0,0.0,240,1.9,,8.1,271.0,25.0,970.0,1110.0,12.1,,,,,,,2019
0.0,0.0,1.0,1.0,0.0,1.0,1.0,0.0,0.0,0.0,1.0,0.0,0.0,0.0,0.0,0.0,0.0,0.0,0.0,0.0,0.0,0.0,0.0,0.0,0.0,0.0,0.0,0.0,0.0,0.0,240,2.2,,8.1,183.0,25.0,850.0,960.0,14.3,,,,,,,2019
0.0,0.0,1.0,1.0,0.0,1.0,1.0,0.0,0.0,0.0,1.0,0.0,0.0,0.0,0.0,0.0,0.0,0.0,0.0,0.0,0.0,0.0,0.0,0.0,0.0,0.0,0.0,0.0,0.0,0.0,240,6.5,,8.1,162.0,25.0,470.0,640.0,34.8,,,,,,,2019
0.0,0.476,0.476,1.0,0.0,0.476,0.0,0.095,0.0,0.0,0.0,0.0,0.0,0.0,0.0,0.0,0.0,0.0,0.0,0.0,0.0,0.0,0.0,0.0,0.0,0.0,0.0,0.0,0.0,0.0,241,,,8.3,,25.0,170.0,537.0,32.0,,,,,,,2019
0.0,0.476,0.476,1.0,0.0,0.476,0.0,0.19,0.0,0.0,0.0,0.0,0.0,0.0,0.0,0.0,0.0,0.0,0.0,0.0,0.0,0.0,0.0,0.0,0.0,0.0,0.0,0.0,0.0,0.0,241,,,8.4,,25.0,640.0,840.0,7.0,,,,,,,2019
0.0,0.476,0.476,1.0,0.0,0.476,0.0,0.095,0.0,0.0,0.0,0.0,0.0,0.0,0.0,0.0,0.0,0.0,0.0,0.0,0.0,0.0,0.0,0.0,0.0,0.0,0.0,0.0,0.0,0.0,241,,,8.3,,25.0,560.0,860.0,19.0,,,,,,,2019
0.0,0.476,0.476,1.0,0.0,0.476,0.0,0.19,0.0,0.0,0.0,0.0,0.0,0.0,0.0,0.0,0.0,0.0,0.0,0.0,0.0,0.0,0.0,0.0,0.0,0.0,0.0,0.0,0.0,0.0,241,,,8.4,,25.0,,,3.0,,,,,,,2019
0.0,1.0,1.0,1.0,0.0,1.0,1.0,0.0,0.0,0.0,0.0,0.053,0.0,0.0,0.0,0.0,0.0,0.0,0.0,0.0,0.0,0.0,0.0,0.0,0.0,0.0,0.0,0.0,0.0,0.0,242,,,8.0,345.0,800.0,,,,,,,,,,2019
0.0,1.0,1.0,1.0,0.0,1.0,1.0,0.0,0.0,0.0,0.0,0.053,0.0,0.0,0.0,0.0,0.0,0.0,0.0,0.0,0.0,0.0,0.0,0.0,0.0,0.0,0.0,0.0,0.0,0.0,242,,,8.0,285.0,1000.0,,,,,,,,,,2019
1.0,1.0,1.0,1.0,0.0,1.0,0.0,0.0,0.0,0.0,0.0,0.0,0.0,0.0,0.0,0.0,0.0,0.0,0.0,0.0,0.0,0.0,0.0,0.0,0.0,0.0,0.0,0.0,0.0,0.0,243,10.21,,6.7,550.0,25.0,1221.1,,30.0,23.2,,,,,,2019
1.0,1.0,1.0,1.0,0.0,1.0,0.0,0.0,0.0,0.0,0.0,0.0,0.0,0.0,0.0,0.0,0.0,0.0,0.0,0.0,0.0,0.0,0.0,0.0,0.0,0.0,0.0,0.0,0.0,0.0,243,15.68,,6.7,510.0,25.0,1186.7,,33.0,26.5,,,,,,2019
1.0,1.0,1.0,1.0,0.0,1.0,0.0,0.0,0.0,0.0,0.0,0.0,0.0,0.0,0.0,0.0,0.0,0.0,0.0,0.0,0.0,0.0,0.0,0.0,0.0,0.0,0.0,0.0,0.0,0.0,243,16.7,,6.7,503.0,25.0,1112.9,,30.0,21.4,,,,,,2019
0.0,0.0,0.0,0.0,0.0,1.0,0.0,1.0,1.0,1.0,0.0,0.0,0.0,0.0,0.0,0.0,0.0,0.0,0.0,0.0,0.0,0.0,0.0,0.0,1.0,0.0,0.0,0.0,0.0,0.0,244,,,9.9,,25.0,2500.0,,10.0,,,,,,,2019
0.0,0.0,0.0,0.0,0.0,1.0,0.0,1.0,1.0,1.0,0.0,0.0,0.0,0.0,0.0,0.0,0.0,0.0,0.0,0.0,0.0,0.0,0.0,0.0,1.0,0.0,0.0,0.0,0.0,0.0,244,,,9.9,,25.0,1260.0,,4.8,,,,,,,2019
0.0,0.0,0.0,0.0,0.0,1.0,0.0,1.0,1.0,1.0,0.0,0.0,0.0,0.0,0.0,0.0,0.0,0.0,0.0,0.0,0.0,0.0,0.0,0.0,1.0,0.0,0.0,0.0,0.0,0.0,244,,,9.9,,25.0,1630.0,,4.85,,,,,,,2019
0.0,0.0,0.0,0.0,0.0,1.0,0.0,1.0,1.0,1.0,0.0,0.0,0.0,0.0,0.0,0.0,0.0,0.0,0.0,0.0,0.0,0.0,0.0,0.0,1.0,0.0,0.0,0.0,0.0,0.0,244,,,9.9,,25.0,2030.0,,4.3,,,,,,,2019
0.0,0.0,0.0,0.0,0.0,1.0,0.0,1.0,1.0,1.0,0.0,0.0,0.0,0.0,0.0,0.0,0.0,0.0,0.0,0.0,0.0,0.0,0.0,0.0,1.0,0.0,0.0,0.0,0.0,0.0,244,,,9.9,,25.0,1920.0,,5.0,,,,,,,2019
1.0,1.0,1.0,1.0,0.0,1.0,0.0,0.0,0.0,0.0,0.0,0.0,0.0,0.0,0.0,0.0,0.0,0.0,0.0,0.0,0.0,0.0,0.0,0.0,0.0,0.0,0.0,0.0,0.0,0.0,246,,,6.7,,25.0,,,,,,,,,,2019
1.0,1.0,1.0,1.0,0.0,1.0,0.0,0.0,0.0,0.0,0.0,0.0,0.0,0.0,0.0,0.0,0.0,0.0,0.0,0.0,0.0,0.0,0.0,0.0,0.0,0.0,0.0,0.0,0.0,0.0,246,,,6.7,,25.0,,,,,,,,,,2019
1.0,1.0,1.0,1.0,0.0,1.0,0.0,0.0,0.0,0.0,0.0,0.0,0.0,0.0,0.0,0.0,0.0,0.0,0.0,0.0,0.0,0.0,0.0,0.0,0.0,0.0,0.0,0.0,0.0,0.0,246,,,6.7,,25.0,,,,,,,,,,2019
1.0,1.0,1.0,1.0,0.0,1.0,0.0,0.0,0.0,0.0,0.0,0.0,0.0,0.0,0.0,0.0,0.0,0.0,0.0,0.0,0.0,0.0,0.0,0.0,0.0,0.0,0.0,0.0,0.0,0.0,246,,,6.7,,25.0,,,,,,,,,,2019
1.0,1.0,1.0,1.0,0.0,1.0,0.0,0.0,0.0,0.0,0.0,0.0,0.0,0.0,0.0,0.0,0.0,0.0,0.0,0.0,0.0,0.0,0.0,0.0,0.0,0.0,0.0,0.0,0.0,0.0,246,,,6.7,,25.0,520.0,,,,,,,,,2019
1.0,1.0,1.0,1.0,0.0,1.0,0.0,0.0,0.0,0.0,0.0,0.0,0.0,0.0,0.0,0.0,0.0,0.0,0.0,0.0,0.0,0.0,0.0,0.0,0.0,0.0,0.0,0.0,0.0,0.0,246,,,6.7,,25.0,1150.0,,,,,,,,,2019
1.0,1.0,1.0,1.0,0.0,1.0,0.0,0.0,0.0,0.0,0.0,0.0,0.0,0.0,0.0,0.0,0.0,0.0,0.0,0.0,0.0,0.0,0.0,0.0,0.0,0.0,0.0,0.0,0.0,0.0,246,,,6.7,,25.0,1287.0,,,,,,,,,2019
1.0,1.0,1.0,1.0,0.0,1.0,0.0,0.0,0.0,0.0,0.0,0.0,0.0,0.0,0.0,0.0,0.0,0.0,0.0,0.0,0.0,0.0,0.0,0.0,0.0,0.0,0.0,0.0,0.0,0.0,246,,,6.7,,25.0,1286.0,,,,,,,,,2019
1.0,1.0,1.0,1.0,0.0,1.0,0.0,0.0,0.0,0.0,0.0,0.0,0.0,0.0,0.0,0.0,0.0,0.0,0.0,0.0,0.0,0.0,0.0,0.0,0.0,0.0,0.0,0.0,0.0,0.0,246,,,6.7,,25.0,1390.0,,,,,,,,,2019
1.0,1.0,1.0,1.0,0.0,1.0,0.0,0.0,0.0,0.0,0.0,0.0,0.0,0.0,0.0,0.0,0.0,0.0,0.0,0.0,0.0,0.0,0.0,0.0,0.0,0.0,0.0,0.0,0.0,0.0,246,,,6.7,,25.0,1626.0,,,,,,,,,2019
0.0,0.0,1.0,1.0,0.0,1.0,1.0,0.0,0.0,0.0,0.0,0.0,0.0,0.0,0.0,0.0,0.0,0.0,0.0,0.0,0.0,0.0,0.0,0.0,0.0,0.0,0.0,0.0,0.0,0.0,247,,,7.8,,,,,,,,222.0,,,,2019
0.0,0.25,1.0,0.0,0.0,0.25,1.0,0.0,0.0,0.0,0.0,0.0,0.0,0.0,0.0,0.0,0.0,0.0,0.0,0.0,0.0,0.0,0.0,0.0,0.0,0.0,0.0,0.0,0.0,0.0,248,,,7.7,,25.0,213.0,471.0,55.7,,,212.0,,,,2019
0.0,0.25,1.0,0.0,0.0,0.25,1.0,0.0,0.0,0.0,0.0,0.0,0.0,0.0,0.0,0.0,0.0,0.0,0.0,0.0,0.0,0.0,0.0,0.0,0.0,0.0,0.0,0.0,0.0,0.0,248,,,7.7,,25.0,393.0,634.0,26.5,,,212.0,,,,2019
0.0,0.25,1.0,0.0,0.0,0.25,1.0,0.0,0.0,0.0,0.0,0.0,0.0,0.0,0.0,0.0,0.0,0.0,0.0,0.0,0.0,0.0,0.0,0.0,0.0,0.0,0.0,0.0,0.0,0.0,248,,,7.7,,25.0,792.0,1055.0,22.6,,,212.0,,,,2019
0.0,0.25,1.0,0.0,0.0,0.25,1.0,0.0,0.0,0.0,0.0,0.0,0.0,0.0,0.0,0.0,0.0,0.0,0.0,0.0,0.0,0.0,0.0,0.0,0.0,0.0,0.0,0.0,0.0,0.0,248,18.0,,7.7,,25.0,559.0,1004.0,33.9,,,212.0,,,,2019
0.0,0.25,1.0,0.0,0.0,0.25,1.0,0.0,0.0,0.0,0.0,0.0,0.0,0.0,0.0,0.0,0.0,0.0,0.0,0.0,0.0,0.0,0.0,0.0,0.0,0.0,0.0,0.0,0.0,0.0,248,32.0,,7.7,,25.0,512.0,978.0,55.3,,,212.0,,,,2019
0.0,0.25,1.0,0.0,0.0,0.25,1.0,0.0,0.0,0.0,0.0,0.0,0.0,0.0,0.0,0.0,0.0,0.0,0.0,0.0,0.0,0.0,0.0,0.0,0.0,0.0,0.0,0.0,0.0,0.0,248,63.0,,7.7,,25.0,476.0,947.0,69.4,,,212.0,,,,2019
0.0,1.0,1.0,1.0,0.0,1.0,1.0,0.0,0.0,0.0,0.0,0.0,0.0,0.0,0.0,0.0,0.0,0.0,0.0,0.0,0.0,0.0,0.0,0.0,0.0,0.0,0.0,0.0,0.0,0.0,249,,,8.0,,25.0,353.0,635.0,,43.0,,220.0,,,,2019
0.0,1.0,1.0,1.0,0.0,1.0,1.0,0.041,0.0,0.0,0.0,0.041,0.0,0.0,0.0,0.0,0.0,0.0,0.0,0.0,0.0,0.0,0.0,0.0,0.0,0.0,0.0,0.0,0.0,0.0,249,,,8.0,,25.0,732.0,911.0,,32.0,,,,,,2019
0.5,0.0,0.0,0.0,0.0,0.0,0.0,1.0,0.0,1.0,0.0,0.0,0.0,1.0,0.0,0.0,0.0,0.0,0.0,0.0,0.0,0.0,0.5,0.0,0.0,0.0,0.0,0.0,0.0,0.0,250,,,7.3,,25.0,1500.0,,6.0,,,,,,,2019
0.5,0.0,0.0,0.0,0.0,0.0,0.0,1.0,0.0,1.0,0.0,0.0,0.0,1.0,0.0,0.0,0.0,0.0,0.0,0.0,0.0,0.0,0.5,0.0,0.0,0.0,0.0,0.0,0.0,0.0,250,,,7.3,,,,,,,,102.0,,,,2019
0.5,0.0,0.0,0.0,0.0,0.0,0.0,1.0,0.0,1.0,0.0,0.0,0.0,1.0,0.0,0.0,0.0,0.0,0.0,0.0,0.0,0.0,0.5,0.0,0.0,0.0,0.0,0.0,0.0,0.0,250,,,7.3,,25.0,1200.0,,8.0,,,,,,,2019
0.5,0.0,0.0,0.0,0.0,0.0,0.0,1.0,0.0,1.0,0.0,0.0,0.0,1.0,0.0,0.0,0.0,0.0,0.0,0.0,0.0,0.0,0.5,0.0,0.0,0.0,0.0,0.0,0.0,0.0,250,,,7.3,,25.0,2100.0,,12.0,,,,,,,2019
0.5,0.0,0.0,0.0,0.0,0.0,0.0,1.0,0.0,1.0,0.0,0.0,0.0,1.0,0.0,0.0,0.0,0.0,0.0,0.0,0.0,0.0,0.5,0.0,0.0,0.0,0.0,0.0,0.0,0.0,250,,,7.3,,25.0,1740.0,,20.0,,,,,,,2019
0.5,0.0,0.0,0.0,0.0,0.0,0.0,1.0,0.0,1.0,0.0,0.0,0.0,1.0,0.0,0.0,0.0,0.0,0.0,0.0,0.0,0.0,0.5,0.0,0.0,0.0,0.0,0.0,0.0,0.0,250,,,7.3,,25.0,1630.0,,12.0,,,,,,,2019
0.0,0.0,0.0,0.0,0.0,0.0,0.0,1.0,1.0,0.0,0.0,0.0,0.0,0.0,0.0,0.0,0.0,0.0,0.0,0.0,0.0,0.0,1.0,0.0,1.0,0.0,0.0,0.0,0.0,0.0,251,,,13.7,504.5,25.0,1217.0,,7.5,3.8,,250.0,,,,2019
0.0,0.0,0.0,0.0,0.25,0.0,0.0,1.0,1.0,0.0,0.0,0.0,0.0,0.0,0.0,0.0,0.0,0.0,0.0,0.0,0.0,0.0,1.0,0.0,1.0,0.0,0.0,0.0,0.0,0.0,251,,,12.9,567.0,25.0,1826.0,,16.5,10.5,,,,,,2019
0.0,0.0,0.0,0.0,0.5,0.0,0.0,1.0,1.0,0.0,0.0,0.0,0.0,0.0,0.0,0.0,0.0,0.0,0.0,0.0,0.0,0.0,1.0,0.0,1.0,0.0,0.0,0.0,0.0,0.0,251,,,12.2,697.0,25.0,1883.0,,11.0,5.8,,,,,,2019
0.0,0.0,0.0,0.0,0.75,0.0,0.0,1.0,1.0,0.0,0.0,0.0,0.0,0.0,0.0,0.0,0.0,0.0,0.0,0.0,0.0,0.0,1.0,0.0,1.0,0.0,0.0,0.0,0.0,0.0,251,,,11.6,682.6,25.0,2483.0,,6.2,1.6,,,,,,2019
0.0,0.0,0.0,0.0,0.0,0.0,0.0,1.0,1.0,0.0,0.0,0.0,0.0,0.0,0.0,0.0,0.0,0.0,0.0,0.0,0.0,0.0,1.0,0.0,1.0,0.0,0.0,0.0,0.0,0.0,251,,,13.7,420.0,200.0,,,,,,250.0,,,,2019
0.0,0.0,0.0,0.0,0.25,0.0,0.0,1.0,1.0,0.0,0.0,0.0,0.0,0.0,0.0,0.0,0.0,0.0,0.0,0.0,0.0,0.0,1.0,0.0,1.0,0.0,0.0,0.0,0.0,0.0,251,,,12.9,425.0,200.0,,,,,,,,,,2019
0.0,0.0,0.0,0.0,0.5,0.0,0.0,1.0,1.0,0.0,0.0,0.0,0.0,0.0,0.0,0.0,0.0,0.0,0.0,0.0,0.0,0.0,1.0,0.0,1.0,0.0,0.0,0.0,0.0,0.0,251,,,12.2,535.0,200.0,,,,,,,,,,2019
0.0,0.0,0.0,0.0,0.75,0.0,0.0,1.0,1.0,0.0,0.0,0.0,0.0,0.0,0.0,0.0,0.0,0.0,0.0,0.0,0.0,0.0,1.0,0.0,1.0,0.0,0.0,0.0,0.0,0.0,251,,,11.6,640.0,200.0,,,,,,,,,,2019
0.0,0.0,0.0,0.0,0.0,0.0,0.0,1.0,1.0,0.0,0.0,0.0,0.0,0.0,0.0,0.0,0.0,0.0,0.0,0.0,0.0,0.0,1.0,0.0,1.0,0.0,0.0,0.0,0.0,0.0,251,,,13.7,425.0,400.0,,,,,,250.0,,,,2019
0.0,0.0,0.0,0.0,0.25,0.0,0.0,1.0,1.0,0.0,0.0,0.0,0.0,0.0,0.0,0.0,0.0,0.0,0.0,0.0,0.0,0.0,1.0,0.0,1.0,0.0,0.0,0.0,0.0,0.0,251,,,12.9,420.0,400.0,,,,,,,,,,2019
0.0,0.0,0.0,0.0,0.5,0.0,0.0,1.0,1.0,0.0,0.0,0.0,0.0,0.0,0.0,0.0,0.0,0.0,0.0,0.0,0.0,0.0,1.0,0.0,1.0,0.0,0.0,0.0,0.0,0.0,251,,,12.2,560.0,400.0,,,,,,,,,,2019
0.0,0.0,0.0,0.0,0.75,0.0,0.0,1.0,1.0,0.0,0.0,0.0,0.0,0.0,0.0,0.0,0.0,0.0,0.0,0.0,0.0,0.0,1.0,0.0,1.0,0.0,0.0,0.0,0.0,0.0,251,,,11.6,600.0,400.0,,,,,,,,,,2019
0.0,0.0,0.0,0.0,0.0,0.0,0.0,1.0,1.0,0.0,0.0,0.0,0.0,0.0,0.0,0.0,0.0,0.0,0.0,0.0,0.0,0.0,1.0,0.0,1.0,0.0,0.0,0.0,0.0,0.0,251,,,13.7,340.0,600.0,,,,,,250.0,,,,2019
0.0,0.0,0.0,0.0,0.25,0.0,0.0,1.0,1.0,0.0,0.0,0.0,0.0,0.0,0.0,0.0,0.0,0.0,0.0,0.0,0.0,0.0,1.0,0.0,1.0,0.0,0.0,0.0,0.0,0.0,251,,,12.9,425.0,600.0,,,,,,,,,,2019
0.0,0.0,0.0,0.0,0.5,0.0,0.0,1.0,1.0,0.0,0.0,0.0,0.0,0.0,0.0,0.0,0.0,0.0,0.0,0.0,0.0,0.0,1.0,0.0,1.0,0.0,0.0,0.0,0.0,0.0,251,,,12.2,540.0,600.0,,,,,,,,,,2019
0.0,0.0,0.0,0.0,0.75,0.0,0.0,1.0,1.0,0.0,0.0,0.0,0.0,0.0,0.0,0.0,0.0,0.0,0.0,0.0,0.0,0.0,1.0,0.0,1.0,0.0,0.0,0.0,0.0,0.0,251,,,11.6,650.0,600.0,,,,,,,,,,2019
0.0,0.0,0.0,0.0,0.0,0.0,0.0,1.0,1.0,0.0,0.0,0.0,0.0,0.0,0.0,0.0,0.0,0.0,0.0,0.0,0.0,0.0,1.0,0.0,1.0,0.0,0.0,0.0,0.0,0.0,251,,,13.7,335.5,800.0,,,,,,250.0,,,,2019
0.0,0.0,0.0,0.0,0.25,0.0,0.0,1.0,1.0,0.0,0.0,0.0,0.0,0.0,0.0,0.0,0.0,0.0,0.0,0.0,0.0,0.0,1.0,0.0,1.0,0.0,0.0,0.0,0.0,0.0,251,,,12.9,399.2,800.0,,,,,,,,,,2019
0.0,0.0,0.0,0.0,0.5,0.0,0.0,1.0,1.0,0.0,0.0,0.0,0.0,0.0,0.0,0.0,0.0,0.0,0.0,0.0,0.0,0.0,1.0,0.0,1.0,0.0,0.0,0.0,0.0,0.0,251,,,12.2,550.5,800.0,,,,,,,,,,2019
0.0,0.0,0.0,0.0,0.75,0.0,0.0,1.0,1.0,0.0,0.0,0.0,0.0,0.0,0.0,0.0,0.0,0.0,0.0,0.0,0.0,0.0,1.0,0.0,1.0,0.0,0.0,0.0,0.0,0.0,251,,,11.6,597.3,800.0,,,,,,,,,,2019
0.0,0.0,0.0,0.0,0.75,0.0,0.0,1.0,1.0,0.0,0.0,0.0,0.0,0.0,0.0,0.0,0.0,0.0,0.0,0.0,0.0,0.0,1.0,0.0,1.0,0.0,0.0,0.0,0.0,0.0,251,,,11.6,,1200.0,960.0,,22.7,,,,,,,2019
0.0,1.0,1.0,1.0,0.0,1.0,1.0,0.0,0.0,0.0,0.0,0.0,0.0,0.0,0.0,0.0,0.0,0.0,0.0,0.0,0.0,0.0,0.0,0.0,0.0,0.0,0.0,0.0,0.0,0.0,252,,,8.0,,25.0,1199.26,1335.35,4.37,,,220.0,,,,2019
0.0,1.0,1.0,1.0,0.0,1.0,1.0,0.0,0.0,0.0,0.0,0.0,0.0,0.0,0.0,0.0,0.0,0.0,0.0,0.0,0.0,0.0,0.0,0.0,0.0,0.0,0.0,0.0,0.0,0.0,252,,,8.0,,25.0,1269.23,1366.3,1.16,,,220.0,,,,2019
0.0,1.0,1.0,1.0,0.0,1.0,1.0,0.0,0.0,0.0,0.0,0.0,0.0,0.0,0.0,0.0,0.0,0.0,0.0,0.0,0.0,0.0,0.0,0.0,0.0,0.0,0.0,0.0,0.0,0.0,252,,,8.0,,25.0,1371.21,1402.83,1.58,,,220.0,,,,2019
0.0,1.0,1.0,1.0,0.0,1.0,1.0,0.0,0.0,0.0,0.0,0.0,0.0,0.0,0.0,0.0,0.0,0.0,0.0,0.0,0.0,0.0,0.0,0.0,0.0,0.0,0.0,0.0,0.0,0.0,252,0.166,,8.0,,25.0,1362.74,1471.05,3.15,,,220.0,,,,2019
0.0,1.0,1.0,1.0,0.0,1.0,1.0,0.0,0.0,0.0,0.0,0.0,0.0,0.0,0.0,0.0,0.0,0.0,0.0,0.0,0.0,0.0,0.0,0.0,0.0,0.0,0.0,0.0,0.0,0.0,252,0.248,,8.0,,25.0,1241.81,1325.25,4.31,,,220.0,,,,2019
0.0,1.0,1.0,1.0,0.0,1.0,1.0,0.0,0.0,0.0,0.0,0.0,0.0,0.0,0.0,0.0,0.0,0.0,0.0,0.0,0.0,0.0,0.0,0.0,0.0,0.0,0.0,0.0,0.0,0.0,252,0.4679999999999999,,8.0,,25.0,930.3,1021.32,19.01,,,220.0,,,,2019
0.0,1.0,1.0,1.0,0.0,1.0,1.0,0.0,0.0,0.0,0.0,0.0,0.0,0.0,0.0,0.0,0.0,0.0,0.0,0.0,0.0,0.0,0.0,0.0,0.0,0.0,0.0,0.0,0.0,0.0,252,1.79,,8.0,,25.0,729.21,901.74,26.3,,,220.0,,,,2019
0.0,1.0,1.0,1.0,0.0,1.0,1.0,0.0,0.0,0.0,0.0,0.0,0.0,0.0,0.0,0.0,0.0,0.0,0.0,0.0,0.0,0.0,0.0,0.0,0.0,0.0,0.0,0.0,0.0,0.0,252,4.57,,8.0,,25.0,494.82,735.6,38.7,,,220.0,,,,2019
0.0,1.0,1.0,1.0,0.0,1.0,1.0,0.0,0.0,0.0,0.0,0.0,0.0,0.0,0.0,0.0,0.0,0.0,0.0,0.0,0.0,0.0,0.0,0.0,0.0,0.0,0.0,0.0,0.0,0.0,252,13.45,,8.0,,25.0,366.88,673.25,42.55,,,220.0,,,,2019
0.0,1.0,1.0,1.0,0.0,1.0,1.0,0.0,0.0,0.0,0.0,0.0,0.0,0.0,0.0,0.0,0.0,0.0,0.0,0.0,0.0,0.0,0.0,0.0,0.0,0.0,0.0,0.0,0.0,0.0,252,22.37,,8.0,,25.0,290.65,618.51,43.15,,,220.0,,,,2019
0.0,1.0,1.0,1.0,0.0,1.0,1.0,0.0,0.0,0.0,0.0,0.0,0.0,0.0,0.0,0.0,0.0,0.0,0.0,0.0,0.0,0.0,0.0,0.0,0.0,0.0,0.0,0.0,0.0,0.0,252,30.6,,8.0,,25.0,258.76,598.75,45.05,,,220.0,,,,2019
0.0,1.0,1.0,1.0,0.0,1.0,1.0,0.0,0.0,0.1,0.0,0.1,0.0,0.0,0.0,0.0,0.0,0.0,0.0,0.0,0.0,0.0,0.0,0.0,0.0,0.0,0.0,0.0,0.0,0.0,253,,7.5,7.8,457.0,25.0,1616.0,,,4.5,,,,,,2019
0.0,1.0,1.0,1.0,0.0,1.0,1.0,0.0,0.0,0.1,0.0,0.1,0.0,0.0,0.0,0.0,0.0,0.0,0.0,0.0,0.0,0.0,0.0,0.0,0.0,0.0,0.0,0.0,0.0,0.0,253,,7.64,7.8,461.0,25.0,1652.0,,,10.0,,,,,,2019
0.0,1.0,1.0,1.0,0.0,1.0,1.0,0.0,0.0,0.1,0.0,0.1,0.0,0.0,0.0,0.0,0.0,0.0,0.0,0.0,0.0,0.0,0.0,0.0,0.0,0.0,0.0,0.0,0.0,0.0,253,,7.66,7.8,428.0,25.0,1490.0,,,11.4,,,,,,2019
0.0,1.0,1.0,1.0,0.0,1.0,1.0,0.0,0.0,0.1,0.0,0.1,0.0,0.0,0.0,0.0,0.0,0.0,0.0,0.0,0.0,0.0,0.0,0.0,0.0,0.0,0.0,0.0,0.0,0.0,253,,7.69,7.8,378.0,25.0,1194.0,,,20.1,,,,,,2019
0.0,1.0,1.0,1.0,0.0,1.0,0.0,0.0,0.0,0.0,0.0,0.0,0.0,0.0,0.0,0.0,0.0,0.0,0.0,0.0,0.0,0.0,0.0,0.0,0.0,0.0,0.0,0.0,0.0,0.0,255,,,8.2,,,,,,,,226.0,,,,2012
0.5,1.0,1.0,1.0,0.0,1.0,0.0,0.0,0.0,0.0,0.0,0.0,0.0,0.0,0.0,0.0,0.0,0.0,0.0,0.0,0.0,0.0,0.0,0.0,0.0,0.0,0.0,0.0,0.0,0.0,255,,,7.3,250.0,,,,,,,,,,,2012
1.0,1.0,1.0,1.0,0.0,1.0,0.0,0.0,0.0,0.0,0.0,0.0,0.0,0.0,0.0,0.0,0.0,0.0,0.0,0.0,0.0,0.0,0.0,0.0,0.0,0.0,0.0,0.0,0.0,0.0,255,,,6.7,500.0,,,,,,,184.0,,,,2012
1.0,0.5,0.5,0.5,0.0,0.5,0.0,0.0,0.0,0.0,0.0,0.0,0.0,0.0,0.0,0.0,0.0,0.0,0.0,0.0,0.0,0.0,0.0,0.0,0.0,0.0,0.0,0.0,0.0,0.0,255,,,5.9,733.0,,,,,,,160.0,,,,2012
0.5,1.0,1.0,1.0,0.0,0.0,0.0,0.0,0.0,0.5,0.0,0.0,0.0,0.0,0.0,0.0,0.0,0.0,0.0,0.0,0.0,0.0,0.0,0.0,0.0,0.0,0.0,0.0,0.0,0.0,256,,,6.9,733.0,,,,,,,,,,,2014
0.5,1.0,1.0,1.0,0.0,1.0,0.0,0.0,0.0,0.5,0.0,0.0,0.0,0.0,0.0,0.0,0.0,0.0,0.0,0.0,0.0,0.0,0.0,0.0,0.0,0.0,0.0,0.0,0.0,0.0,256,,,6.9,640.0,,,,,,,,,,,2014
0.5,1.0,1.0,1.0,0.0,1.0,1.0,0.0,0.0,0.0,0.0,0.0,0.0,0.0,0.0,0.0,0.0,0.0,0.0,0.0,0.0,0.0,0.0,0.0,0.0,0.0,0.0,0.0,0.0,0.0,257,,,7.4,,,,,,,,,,,,2016
0.5,1.0,1.0,1.0,0.0,1.0,1.0,0.0,0.0,0.0,0.0,0.0,0.0,0.0,0.0,0.0,0.0,0.0,0.0,0.0,0.0,0.0,0.2,0.0,0.0,0.0,0.0,0.0,0.0,0.0,257,,,7.8,385.0,,,,,,,,,,,2016
0.5,1.0,1.0,1.0,0.0,1.0,1.0,0.0,0.0,0.0,0.0,0.0,0.0,0.0,0.0,0.0,0.0,0.0,0.0,0.0,0.0,0.0,0.4,0.0,0.0,0.0,0.0,0.0,0.0,0.0,257,,,8.3,486.0,,,,,,,,,,,2016
0.55,1.0,1.0,1.0,0.0,1.0,1.0,0.0,0.0,0.0,0.0,0.0,0.0,0.0,0.0,0.0,0.0,0.0,0.0,0.0,0.0,0.0,0.6,0.0,0.0,0.0,0.0,0.0,0.0,0.0,257,,,8.6,570.0,,,,,,,,,,,2016
0.0,1.0,1.0,1.0,0.0,1.0,1.0,0.0,0.0,0.0,0.0,0.0,0.0,0.0,0.0,0.0,0.0,0.0,0.0,0.0,0.0,0.0,0.0,0.0,0.0,0.0,0.0,0.0,0.0,0.0,257,,,8.0,,,,,,,,,,,,2016
0.0,1.0,1.0,1.0,0.0,1.0,1.0,0.0,0.0,0.0,0.0,0.0,0.0,0.0,0.0,0.0,0.0,0.0,0.0,0.0,0.0,0.0,0.2,0.0,0.0,0.0,0.0,0.0,0.0,0.0,257,,,8.5,200.0,,,,,,,,,,,2016
0.0,1.0,1.0,1.0,0.0,1.0,1.0,0.0,0.0,0.0,0.0,0.0,0.0,0.0,0.0,0.0,0.0,0.0,0.0,0.0,0.0,0.0,0.4,0.0,0.0,0.0,0.0,0.0,0.0,0.0,257,,,9.0,290.0,,,,,,,,,,,2016
0.0,1.0,1.0,1.0,0.0,1.0,1.0,0.0,0.0,0.0,0.0,0.0,0.0,0.0,0.0,0.0,0.0,0.0,0.0,0.0,0.0,0.0,0.6,0.0,0.0,0.0,0.0,0.0,0.0,0.0,257,,,9.4,345.0,,,,,,,,,,,2016
0.3,1.0,1.0,1.0,0.0,1.0,0.0,0.0,0.0,0.0,0.0,0.0,0.0,0.0,0.0,0.0,0.0,0.0,0.0,0.0,0.0,0.0,0.0,0.0,0.0,0.0,0.0,0.0,0.0,0.0,258,,,7.6,160.0,,,,,,,210.0,,,,2010
0.3,1.0,1.0,1.0,0.0,1.0,0.0,0.0,0.1,0.0,0.0,0.0,0.0,0.0,0.0,0.0,0.0,0.0,0.0,0.0,0.0,0.0,0.0,0.0,0.0,0.0,0.0,0.0,0.0,0.0,258,,,7.7,200.0,,,,,,,214.0,,,,2010
0.143,0.0,1.0,0.571,0.0,0.343,0.8,0.0,0.0,0.0,0.0,0.0,0.0,0.0,0.0,0.0,0.0,0.0,0.0,0.0,0.0,0.0,0.0,0.0,0.0,0.0,0.0,0.0,0.0,0.0,254,,,7.5,,25.0,280.0,556.0,48.0,48.2,,204.0,,,,2019
0.286,0.0,1.0,0.571,0.0,0.343,0.657,0.0,0.0,0.0,0.0,0.0,0.0,0.0,0.0,0.0,0.0,0.0,0.0,0.0,0.0,0.0,0.0,0.0,0.0,0.0,0.0,0.0,0.0,0.0,254,,,7.2,,25.0,320.0,625.0,42.2,42.45,,195.0,,,,2019
0.143,0.0,1.0,0.571,0.0,0.343,0.8,0.0,0.0,0.0,0.0,0.0,0.0,0.0,0.0,0.0,0.0,0.0,0.0,0.0,0.0,0.0,0.0,0.0,0.0,0.0,0.0,0.0,0.0,0.0,254,,,7.5,,25.0,1253.0,1392.0,6.78,8.2,,204.0,,,,2019
0.286,0.0,1.0,0.571,0.0,0.343,0.657,0.0,0.0,0.0,0.0,0.0,0.0,0.0,0.0,0.0,0.0,0.0,0.0,0.0,0.0,0.0,0.0,0.0,0.0,0.0,0.0,0.0,0.0,0.0,254,,,7.2,,25.0,1400.0,1500.0,5.83,7.85,,195.0,,,,2019
0.0,1.0,1.0,1.0,0.0,0.0,1.0,0.0,0.0,0.0,1.0,0.0,0.0,0.0,0.0,0.0,0.0,0.0,0.0,0.0,0.0,0.0,0.0,0.0,0.0,0.0,0.0,0.0,0.0,0.0,259,,,8.4,,800.0,,,,,,189.0,,,,2019
0.0,1.0,1.0,1.0,0.0,0.0,1.0,0.0,0.0,0.0,1.0,0.0,0.0,0.0,0.0,0.0,0.0,0.0,0.0,0.0,0.0,0.0,0.0,0.0,0.0,0.0,0.0,0.0,0.0,0.0,259,,,8.4,,900.0,,,,,,189.0,,,,2019
0.0,1.0,1.0,1.0,0.0,0.0,1.0,0.0,0.0,0.0,1.0,0.0,0.0,0.0,0.0,0.0,0.0,0.0,0.0,0.0,0.0,0.0,0.0,0.0,0.0,0.0,0.0,0.0,0.0,0.0,259,,,8.4,,100.0,,,,,,189.0,,,,2019
0.0,1.0,1.0,1.0,0.0,1.0,0.0,0.0,0.15,0.0,0.0,0.0,0.0,0.0,0.0,0.0,0.0,0.0,0.0,0.0,0.0,0.0,0.0,0.0,0.0,0.0,0.0,0.0,0.0,0.0,260,,,8.3,,25.0,489.0,895.0,,53.6,,231.0,,,,2019
0.0,1.0,1.0,1.0,0.0,1.0,0.0,0.0,0.15,0.0,0.0,0.0,0.0,0.0,0.0,0.0,0.0,0.0,0.0,0.0,0.0,0.0,0.0,0.0,0.0,0.0,0.0,0.0,0.0,0.0,260,,,8.3,,25.0,873.0,,,23.4,,,,,,2019
0.0,1.0,1.0,1.0,0.0,1.0,0.0,0.0,0.15,0.0,0.0,0.0,0.0,0.0,0.0,0.0,0.0,0.0,0.0,0.0,0.0,0.0,0.0,0.0,0.0,0.0,0.0,0.0,0.0,0.0,260,,,8.3,,25.0,952.0,1122.0,,14.2,,,,,,2019
0.0,1.0,1.0,1.0,0.0,1.0,0.0,0.0,0.15,0.0,0.0,0.0,0.0,0.0,0.0,0.0,0.0,0.0,0.0,0.0,0.0,0.0,0.0,0.0,0.0,0.0,0.0,0.0,0.0,0.0,260,,,8.3,,25.0,1136.0,1245.0,,8.7,,231.0,,,,2019
0.0,1.0,1.0,1.0,0.0,1.0,0.0,0.0,0.15,0.0,0.0,0.0,0.0,0.0,0.0,0.0,0.0,0.0,0.0,0.0,0.0,0.0,0.0,0.0,0.0,0.0,0.0,0.0,0.0,0.0,260,,,8.3,,25.0,1301.0,1493.0,,7.2,,231.0,,,,2019
0.0,1.0,1.0,1.0,0.0,1.0,0.0,0.0,0.15,0.0,0.0,0.0,0.0,0.0,0.0,0.0,0.0,0.0,0.0,0.0,0.0,0.0,0.0,0.0,0.0,0.0,0.0,0.0,0.0,0.0,260,,,8.3,,25.0,1311.0,1421.0,,5.9,,,,,,2019
0.0,1.0,1.0,1.0,0.0,1.0,0.0,0.0,0.15,0.0,0.0,0.0,0.0,0.0,0.0,0.0,0.0,0.0,0.0,0.0,0.0,0.0,0.0,0.0,0.0,0.0,0.0,0.0,0.0,0.0,260,,,8.3,,25.0,1273.0,1458.0,,5.5,,,,,,2019
0.0,0.139,0.0,1.0,0.277,0.446,0.0,0.0,0.0,0.0,0.99,0.0,0.0,0.0,0.0,0.0,0.0,0.0,0.0,0.0,0.0,0.0,0.0,0.0,0.0,0.0,0.0,0.0,0.0,0.0,261,,,7.6,142.5,25.0,777.0,810.0,3.4,,,,,,,2019
0.0,0.139,0.0,1.0,0.277,0.446,0.0,0.0,0.0,0.0,0.99,0.0,0.0,0.0,0.0,0.0,0.0,0.0,0.0,0.0,0.0,0.0,0.0,0.0,0.0,0.0,0.0,0.0,0.0,0.0,261,,,7.6,147.4,,,,,,,,,,,2019
0.0,0.139,0.0,1.0,0.277,0.446,0.0,0.0,0.0,0.0,0.99,0.0,0.0,0.0,0.0,0.0,0.0,0.0,0.0,0.0,0.0,0.0,0.0,0.0,0.0,0.0,0.0,0.0,0.0,0.0,261,,,7.6,155.2,,,,,,,,,,,2019
1.0,1.0,0.0,0.0,0.0,0.091,0.0,0.727,0.0,0.0,0.0,0.0,0.0,0.0,0.0,0.0,0.0,0.0,0.0,0.0,0.0,0.0,0.0,0.0,0.212,0.0,0.0,0.0,0.0,0.0,262,,,7.2,1084.0,25.0,,,,,,,,,,2019
0.0,1.0,0.0,1.0,0.0,0.917,0.0,0.0,0.0,0.75,0.0,0.0,0.0,0.0,0.0,0.0,0.0,0.0,0.0,0.0,0.0,0.0,0.5,0.0,0.0,0.0,0.0,0.0,0.0,0.0,262,,,8.8,1011.0,25.0,,,,,,,,,,2019
0.947,0.158,0.0,0.289,0.0,0.0,0.0,0.0,1.0,0.0,0.0,0.0,0.0,0.0,0.0,0.0,0.0,0.0,0.0,0.0,0.0,0.0,0.0,0.0,0.237,0.0,0.0,0.0,0.0,0.0,262,,,8.0,725.0,25.0,,,,,,,,,,2019
0.0,0.043,0.0,1.0,0.0,0.0,0.0,0.638,0.0,0.191,0.0,0.0,0.0,0.0,0.0,0.0,0.0,0.0,0.0,0.0,0.0,0.0,0.255,0.0,0.0,0.0,0.0,0.0,0.0,0.0,262,,,9.5,815.0,25.0,,,,,,,,,,2019
0.0,0.273,0.0,0.045,0.0,0.477,0.0,0.477,0.0,1.0,0.0,0.0,0.0,0.0,0.0,0.0,0.0,0.0,0.0,0.0,0.0,0.0,0.0,0.0,0.0,0.0,0.0,0.0,0.0,0.0,262,,,6.4,422.0,25.0,,,,,,,,,,2019
0.0,1.0,0.0,0.0,0.0,0.487,0.0,0.231,0.0,0.821,0.0,0.0,0.0,0.0,0.0,0.0,0.0,0.0,0.0,0.0,0.0,0.0,0.026,0.0,0.0,0.0,0.0,0.0,0.0,0.0,262,,,6.9,856.0,25.0,,,,,,,,,,2019
0.0,0.564,0.0,0.0,0.0,0.0,0.0,0.795,0.0,1.0,0.0,0.0,0.0,0.0,0.0,0.0,0.0,0.0,0.0,0.0,0.0,0.0,0.103,0.0,0.103,0.0,0.0,0.0,0.0,0.0,262,,,7.7,277.0,25.0,,,,,,,,,,2019
1.0,1.0,1.0,0.5,0.0,0.0,0.0,0.0,0.0,0.0,1.0,0.0,0.0,0.0,0.0,0.0,0.0,0.0,0.0,0.0,0.0,0.0,0.0,0.0,0.0,0.0,0.0,0.0,0.0,0.0,263,,,6.9,430.9,25.0,929.0,,13.7,,,,,,,2019
1.0,1.0,1.0,0.8,0.0,0.0,0.0,0.0,0.0,0.0,1.0,0.0,0.0,0.0,0.0,0.0,0.0,0.0,0.0,0.0,0.0,0.0,0.0,0.0,0.0,0.0,0.0,0.0,0.0,0.0,263,,,7.0,420.0,25.0,1021.0,,12.3,,,,,,,2019
1.0,1.0,1.0,1.0,0.0,0.0,0.0,0.0,0.0,0.0,1.0,0.0,0.0,0.0,0.0,0.0,0.0,0.0,0.0,0.0,0.0,0.0,0.0,0.0,0.0,0.0,0.0,0.0,0.0,0.0,263,,,7.0,391.4,25.0,994.0,,24.5,,,,,,,2019
0.667,0.667,0.667,1.0,0.0,0.0,0.0,0.0,0.0,0.0,0.667,0.0,0.0,0.0,0.0,0.0,0.0,0.0,0.0,0.0,0.0,0.0,0.0,0.0,0.0,0.0,0.0,0.0,0.0,0.0,263,,,7.2,323.8,25.0,680.0,,35.9,,,,,,,2019
0.5,0.5,0.5,1.0,0.0,0.0,0.0,0.0,0.0,0.0,0.5,0.0,0.0,0.0,0.0,0.0,0.0,0.0,0.0,0.0,0.0,0.0,0.0,0.0,0.0,0.0,0.0,0.0,0.0,0.0,263,,,7.3,299.2,25.0,544.0,,,,,,,,,2019
0.333,0.333,0.333,1.0,0.0,0.0,0.0,0.0,0.0,0.0,0.333,0.0,0.0,0.0,0.0,0.0,0.0,0.0,0.0,0.0,0.0,0.0,0.0,0.0,0.0,0.0,0.0,0.0,0.0,0.0,263,,,7.5,279.6,25.0,268.0,,,,,167.0,,,,2019
0.5,0.0,1.0,1.0,0.0,1.0,1.0,0.0,0.0,0.0,0.0,0.0,0.0,0.0,0.0,0.0,0.0,0.0,0.0,0.0,0.0,0.0,0.0,0.0,0.0,0.0,0.0,0.0,0.0,0.0,99,,,7.1,353.0,25.0,1091.0,,50.0,,,,,,,2019
0.6,0.0,1.0,1.0,0.0,1.0,1.0,0.0,0.0,0.0,0.0,0.0,0.0,0.0,0.0,0.0,0.0,0.0,0.0,0.0,0.0,0.0,0.0,0.0,0.0,0.0,0.0,0.0,0.0,0.0,99,,,6.9,361.0,25.0,1130.0,,53.0,,,,,,,2019
0.7,0.0,1.0,1.0,0.0,1.0,1.0,0.0,0.0,0.0,0.0,0.0,0.0,0.0,0.0,0.0,0.0,0.0,0.0,0.0,0.0,0.0,0.0,0.0,0.0,0.0,0.0,0.0,0.0,0.0,99,,,6.8,375.0,25.0,1170.0,,55.0,,,,,,,2019
0.8,0.0,1.0,1.0,0.0,1.0,1.0,0.0,0.0,0.0,0.0,0.0,0.0,0.0,0.0,0.0,0.0,0.0,0.0,0.0,0.0,0.0,0.0,0.0,0.0,0.0,0.0,0.0,0.0,0.0,99,,,6.7,386.0,25.0,1200.0,,55.0,,,,,,,2019
0.0,1.0,1.0,1.0,0.2,0.2,0.0,0.0,0.0,0.0,0.0,0.0,0.0,0.0,0.0,0.0,0.0,0.0,0.0,0.0,0.0,0.0,0.0,0.0,0.0,0.0,0.0,0.0,0.0,0.0,100,,,7.8,130.1,25.0,225.0,732.0,61.0,,,195.0,,,,2019
0.0,1.0,1.0,1.0,0.2,0.2,0.0,0.0,0.0,0.0,0.0,0.0,0.0,0.0,0.0,0.0,0.0,0.0,0.0,0.0,0.0,0.0,0.0,0.0,0.0,0.0,0.0,0.0,0.0,0.0,100,,,7.8,318.2,25.0,705.0,1070.0,10.0,,,195.0,,,,2019
0.0,1.0,1.0,1.0,0.2,0.2,0.0,0.0,0.0,0.0,0.0,0.0,0.0,0.0,0.0,0.0,0.0,0.0,0.0,0.0,0.0,0.0,0.0,0.0,0.0,0.0,0.0,0.0,0.0,0.0,100,,,7.8,153.8,25.0,320.0,920.0,60.0,,,195.0,,,,2019
1.0,0.0,0.077,0.0,0.231,0.0,0.0,0.0,0.0,0.0,0.077,0.0,0.0,0.0,0.0,0.0,0.0,0.0,0.0,0.077,0.077,0.0,0.0,0.0,0.0,0.0,0.0,0.0,0.0,0.0,101,,3.08,3.2,,25.0,422.0,,1.0,,88.7,73.0,,,,2019
1.0,0.0,0.0,0.077,0.231,0.0,0.0,0.0,0.0,0.0,0.077,0.0,0.0,0.0,0.0,0.0,0.0,0.0,0.0,0.077,0.077,0.0,0.0,0.0,0.0,0.0,0.0,0.0,0.0,0.0,101,,3.15,3.2,,25.0,534.0,,1.0,,107.8,72.0,,,,2019
1.0,0.0,0.0,0.0,0.231,0.077,0.0,0.0,0.0,0.0,0.077,0.0,0.0,0.0,0.0,0.0,0.0,0.0,0.0,0.077,0.077,0.0,0.0,0.0,0.0,0.0,0.0,0.0,0.0,0.0,101,,3.06,3.1,,25.0,490.0,,6.0,,78.4,75.0,,,,2019
1.0,0.0,0.0,0.0,0.231,0.0,0.077,0.0,0.0,0.0,0.077,0.0,0.0,0.0,0.0,0.0,0.0,0.0,0.0,0.077,0.077,0.0,0.0,0.0,0.0,0.0,0.0,0.0,0.0,0.0,101,,2.98,3.2,,25.0,622.0,,2.0,,114.1,73.0,,,,2019
1.0,0.0,0.0,0.0,0.231,0.0,0.0,0.0,0.0,0.0,0.077,0.0,0.0,0.077,0.0,0.0,0.0,0.0,0.0,0.077,0.077,0.0,0.0,0.0,0.0,0.0,0.0,0.0,0.0,0.0,101,,3.06,3.2,,25.0,565.0,,4.0,,105.1,,,,,2019
0.0,1.0,1.0,1.0,0.0,1.0,0.0,0.0,0.2,0.0,0.0,0.0,0.0,0.0,0.0,0.0,0.0,0.0,0.0,0.0,0.0,0.0,0.0,0.0,0.0,0.0,0.0,0.0,0.0,0.0,102,,,8.3,,25.0,400.0,780.0,53.0,,,232.0,,,,2019
0.0,1.0,1.0,1.0,0.0,1.0,0.0,0.0,0.2,0.0,0.0,0.0,0.0,0.0,0.0,0.0,0.0,0.0,0.0,0.0,0.0,0.0,0.0,0.0,0.0,0.0,0.0,0.0,0.0,0.0,102,,,8.3,,25.0,,838.0,43.0,,,232.0,,,,2019
0.0,1.0,1.0,1.0,0.0,1.0,0.0,0.0,0.2,0.0,0.0,0.0,0.0,0.0,0.0,0.0,0.0,0.0,0.0,0.0,0.0,0.0,0.0,0.0,0.0,0.0,0.0,0.0,0.0,0.0,102,,,8.3,,25.0,,899.0,31.0,,,232.0,,,,2019
0.0,1.0,1.0,1.0,0.0,1.0,0.0,0.0,0.2,0.0,0.0,0.0,0.0,0.0,0.0,0.0,0.0,0.0,0.0,0.0,0.0,0.0,0.0,0.0,0.0,0.0,0.0,0.0,0.0,0.0,102,,,8.3,,25.0,,902.0,29.0,,,232.0,,,,2019
0.0,1.0,1.0,1.0,0.0,1.0,0.0,0.0,0.2,0.0,0.0,0.0,0.0,0.0,0.0,0.0,0.0,0.0,0.0,0.0,0.0,0.0,0.0,0.0,0.0,0.0,0.0,0.0,0.0,0.0,102,,,8.3,,25.0,,811.0,52.0,,,232.0,,,,2019
0.0,1.0,1.0,1.0,0.0,1.0,0.0,0.0,0.2,0.0,0.0,0.0,0.0,0.0,0.0,0.0,0.0,0.0,0.0,0.0,0.0,0.0,0.0,0.0,0.0,0.0,0.0,0.0,0.0,0.0,102,,,8.3,,25.0,,790.0,49.0,,,232.0,,,,2019
0.0,1.0,1.0,1.0,0.0,1.0,0.0,0.0,0.2,0.0,0.0,0.0,0.0,0.0,0.0,0.0,0.0,0.0,0.0,0.0,0.0,0.0,0.0,0.0,0.0,0.0,0.0,0.0,0.0,0.0,102,,,8.3,,25.0,,799.0,47.0,,,232.0,,,,2019
0.0,1.0,1.0,1.0,0.0,1.0,0.0,0.0,0.2,0.0,0.0,0.0,0.0,0.0,0.0,0.0,0.0,0.0,0.0,0.0,0.0,0.0,0.0,0.0,0.0,0.0,0.0,0.0,0.0,0.0,102,,,8.3,,25.0,,802.0,37.0,,,232.0,,,,2019
0.0,1.0,1.0,1.0,0.0,1.0,0.0,0.0,0.2,0.0,0.0,0.0,0.0,0.0,0.0,0.0,0.0,0.0,0.0,0.0,0.0,0.0,0.0,0.0,0.0,0.0,0.0,0.0,0.0,0.0,102,,,8.3,,25.0,,823.0,36.0,,,232.0,,,,2019
0.0,1.0,1.0,1.0,0.0,1.0,0.0,0.0,0.2,0.0,0.0,0.0,0.0,0.0,0.0,0.0,0.0,0.0,0.0,0.0,0.0,0.0,0.0,0.0,0.0,0.0,0.0,0.0,0.0,0.0,102,,,8.3,,25.0,,849.0,34.0,,,232.0,,,,2019
0.0,1.0,1.0,1.0,0.0,1.0,0.0,0.0,0.2,0.0,0.0,0.0,0.0,0.0,0.0,0.0,0.0,0.0,0.0,0.0,0.0,0.0,0.0,0.0,0.0,0.0,0.0,0.0,0.0,0.0,102,,,8.3,,25.0,,895.0,32.0,,,232.0,,,,2019
0.569,0.0,0.0,0.0,0.286,0.0,0.0,0.0,0.0,0.0,0.0,0.0,0.0,0.0,0.0,0.0,0.003,0.0,0.857,1.0,0.0,0.0,0.0,0.0,0.0,0.0,0.143,0.0,0.0,0.0,103,,1.7,1.6,,25.0,556.0,,3.0,,,,,,,2019
0.429,0.0,0.0,0.0,0.143,0.0,0.0,0.0,0.0,0.0,0.0,0.0,0.0,0.0,0.0,0.0,0.0,0.0,1.0,1.0,0.0,0.0,0.0,0.0,0.0,0.0,0.286,0.0,0.0,0.0,103,,1.57,1.4,,25.0,418.0,,13.0,,,,,,,2019
0.312,0.0,0.0,0.0,0.021,0.0,0.0,0.0,0.0,0.0,0.0,0.0,0.0,0.0,0.0,0.0,0.0,0.0,0.792,1.0,0.0,0.0,0.0,0.0,0.0,0.0,0.021,0.0,0.0,0.0,103,,1.52,1.4,,25.0,360.0,,9.0,,,,,,,2019
0.333,0.0,0.0,0.0,0.033,0.0,0.0,0.0,0.0,0.0,0.0,0.0,0.0,0.0,0.0,0.0,0.0,0.0,0.844,1.0,0.0,0.0,0.0,0.0,0.0,0.0,0.011,0.0,0.0,0.0,103,,1.5,1.4,,25.0,342.0,,44.0,,,,,,,2019
0.333,0.0,0.0,0.0,0.011,0.0,0.0,0.0,0.0,0.0,0.0,0.0,0.0,0.0,0.0,0.0,0.0,0.0,0.867,1.0,0.0,0.0,0.0,0.0,0.0,0.0,0.011,0.0,0.0,0.0,103,,1.46,1.4,,25.0,300.0,,63.0,,,,,,,2019
0.0,1.0,1.0,1.0,0.0,1.0,0.0,0.0,0.0,0.0,0.0,0.0,0.0,0.0,0.0,0.0,0.0,0.0,0.0,0.0,0.0,0.0,0.0,0.0,0.0,0.0,0.0,1.0,0.0,0.0,104,,,9.2,295.0,,,,,,,201.0,,,,2019
0.0,1.0,1.0,1.0,0.0,1.0,0.2,0.0,0.0,0.0,0.0,0.0,0.0,0.0,0.0,0.0,0.0,0.0,0.0,0.0,0.0,0.0,0.0,0.0,0.0,0.0,0.0,1.0,0.0,0.0,104,,,9.1,470.0,25.0,650.0,,50.0,,,,,,,2019
0.0,1.0,1.0,1.0,0.0,1.0,0.4,0.0,0.0,0.0,0.0,0.0,0.0,0.0,0.0,0.0,0.0,0.0,0.0,0.0,0.0,0.0,0.0,0.0,0.0,0.0,0.0,1.0,0.0,0.0,104,,,9.1,380.0,25.0,650.0,,46.0,,,,,,,2019
0.0,1.0,1.0,1.0,0.0,1.0,0.6,0.0,0.0,0.0,0.0,0.0,0.0,0.0,0.0,0.0,0.0,0.0,0.0,0.0,0.0,0.0,0.0,0.0,0.0,0.0,0.0,1.0,0.0,0.0,104,,,9.0,180.0,25.0,650.0,,42.0,,,,,,,2019
0.0,1.0,1.0,1.0,0.0,1.0,0.8,0.0,0.0,0.0,0.0,0.0,0.0,0.0,0.0,0.0,0.0,0.0,0.0,0.0,0.0,0.0,0.0,0.0,0.0,0.0,0.0,1.0,0.0,0.0,104,,,8.9,160.0,25.0,650.0,,35.0,,,,,,,2019
0.3,1.0,1.0,1.0,0.0,1.0,1.0,0.0,0.0,0.0,0.0,0.0,0.0,0.0,0.0,0.0,0.0,0.0,0.0,0.0,0.0,0.0,0.0,0.0,0.0,0.0,0.0,0.0,0.0,0.0,106,,,7.6,,,,,,,,,,,,2019
0.0,0.0,1.0,1.0,0.0,1.0,0.0,0.0,0.0,0.2,0.0,0.0,0.0,0.0,0.0,0.0,0.0,0.0,0.0,0.0,0.0,0.0,0.0,0.0,0.0,0.0,0.0,0.0,0.0,0.0,107,,,7.6,362.2,25.0,2297.94,,5.8,,,,,,,2019
0.0,0.0,1.0,1.0,0.0,1.0,0.0,0.0,0.0,0.3,0.0,0.0,0.0,0.0,0.0,0.0,0.0,0.0,0.0,0.0,0.0,0.0,0.0,0.0,0.0,0.0,0.0,0.0,0.0,0.0,107,,,7.5,510.3,25.0,2364.63,,,,,,,,,2019
0.0,0.0,1.0,1.0,0.0,1.0,0.0,0.0,0.0,0.4,0.0,0.0,0.0,0.0,0.0,0.0,0.0,0.0,0.0,0.0,0.0,0.0,0.0,0.0,0.0,0.0,0.0,0.0,0.0,0.0,107,,,7.4,600.3,25.0,2475.41,,6.5,,,212.0,,,,2019
0.0,0.0,1.0,1.0,0.0,1.0,0.0,0.0,0.0,0.5,0.0,0.0,0.0,0.0,0.0,0.0,0.0,0.0,0.0,0.0,0.0,0.0,0.0,0.0,0.0,0.0,0.0,0.0,0.0,0.0,107,,,7.3,709.6,25.0,2380.79,,,,,208.0,,,,2019
0.0,0.0,1.0,1.0,0.0,1.0,0.0,0.0,0.0,0.6,0.0,0.0,0.0,0.0,0.0,0.0,0.0,0.0,0.0,0.0,0.0,0.0,0.0,0.0,0.0,0.0,0.0,0.0,0.0,0.0,107,,,7.2,718.2,25.0,1923.15,,,,,204.0,,,,2019
1.0,0.0,1.0,0.0,0.0,1.0,1.0,0.0,0.0,0.0,1.0,0.0,0.0,0.0,0.0,0.0,0.0,0.0,0.0,0.0,0.0,0.0,0.0,0.0,0.0,0.0,0.0,0.0,0.0,0.0,108,,,6.5,633.0,25.0,1010.0,,,,,,,,,2019
1.0,0.0,1.0,0.0,0.0,1.0,1.0,0.0,0.0,0.0,1.0,0.0,0.0,0.0,0.0,0.0,0.0,0.0,0.0,0.0,0.0,0.0,0.0,0.0,0.05,0.0,0.0,0.0,0.0,0.0,108,,,6.7,680.0,25.0,1120.0,,,,,,,,,2019
1.0,0.0,1.0,0.0,0.0,1.0,1.0,0.0,0.0,0.0,1.0,0.0,0.0,0.0,0.0,0.0,0.0,0.0,0.0,0.0,0.0,0.0,0.0,0.0,0.1,0.0,0.0,0.0,0.0,0.0,108,,,6.8,705.0,25.0,1250.0,,,,,,,,,2019
1.0,0.0,1.0,0.0,0.0,1.0,1.0,0.0,0.0,0.0,1.0,0.0,0.0,0.0,0.0,0.0,0.0,0.0,0.0,0.0,0.0,0.0,0.0,0.0,0.5,0.0,0.0,0.0,0.0,0.0,108,,,7.9,780.0,25.0,1510.0,,,,,,,,,2019
0.0,1.0,1.0,1.0,0.0,0.0,0.0,0.5,0.0,0.0,1.0,0.0,0.0,0.0,0.0,0.0,0.0,0.0,0.0,0.0,0.0,0.0,0.0,0.0,0.0,0.0,0.0,0.0,0.0,0.0,109,,,8.6,,,,,,,,,,,,2019
0.0,0.2,0.2,0.2,0.0,0.0,0.0,1.0,0.0,0.0,0.2,0.0,0.0,0.0,0.0,0.0,0.0,0.0,0.0,0.0,0.0,0.0,0.0,0.0,0.0,0.0,0.0,0.0,0.0,0.0,109,,,8.6,,25.0,1498.0,,37.6,,,,,,,2019
0.0,0.133,0.133,0.133,0.0,0.0,0.0,1.0,0.0,0.0,0.133,0.0,0.0,0.0,0.0,0.0,0.0,0.0,0.0,0.0,0.0,0.0,0.0,0.0,0.0,0.0,0.0,0.0,0.0,0.0,109,,,8.6,,25.0,1635.0,,31.7,,,,,,,2019
0.0,0.086,0.086,0.086,0.0,0.0,0.0,1.0,0.0,0.0,0.086,0.0,0.0,0.0,0.0,0.0,0.0,0.0,0.0,0.0,0.0,0.0,0.0,0.0,0.0,0.0,0.0,0.0,0.0,0.0,109,,,8.6,,25.0,1703.0,,18.3,,,,,,,2019
0.0,0.067,0.067,0.067,0.0,0.0,0.0,1.0,0.0,0.0,0.067,0.0,0.0,0.0,0.0,0.0,0.0,0.0,0.0,0.0,0.0,0.0,0.0,0.0,0.0,0.0,0.0,0.0,0.0,0.0,109,,,8.6,,25.0,1415.0,,12.6,,,,,,,2019
0.0,0.2,1.0,0.0,0.0,0.2,0.6,0.0,0.0,0.0,0.0,0.0,0.0,0.0,0.0,0.0,0.0,0.0,0.0,0.0,0.0,0.0,0.0,0.0,0.0,0.0,0.0,0.0,0.0,0.0,110,,,7.8,296.0,,,,,,,,,,,2019
0.0,0.201,1.0,0.0,0.0,0.201,0.604,0.0,0.0,0.0,0.0,0.0,0.0,0.0,0.006,0.0,0.0,0.0,0.0,0.0,0.0,0.0,0.0,0.0,0.0,0.0,0.0,0.0,0.0,0.0,110,,,7.8,282.0,,,,,,,,,,,2019
0.0,0.202,1.0,0.0,0.0,0.202,0.607,0.0,0.0,0.0,0.0,0.0,0.0,0.0,0.012,0.0,0.0,0.0,0.0,0.0,0.0,0.0,0.0,0.0,0.0,0.0,0.0,0.0,0.0,0.0,110,,,7.8,306.0,,,,,,,,,,,2019
0.0,0.207,1.0,0.0,0.0,0.207,0.621,0.0,0.0,0.0,0.0,0.0,0.0,0.0,0.035,0.0,0.0,0.0,0.0,0.0,0.0,0.0,0.0,0.0,0.0,0.0,0.0,0.0,0.0,0.0,110,,,7.7,452.0,,,,,,,,,,,2019
0.186,0.0,1.0,0.28,0.0,0.149,0.861,0.0,0.0,0.0,0.0,0.0,0.0,0.0,0.0,0.0,0.0,0.0,0.0,0.0,0.0,0.0,0.0,0.0,0.0,0.0,0.0,0.0,0.0,0.0,111,,,7.3,,25.0,159.0,535.0,,40.8,,,,,,2019
0.186,0.0,1.0,0.28,0.0,0.149,0.861,0.0,0.0,0.0,0.0,0.0,0.0,0.0,0.0,0.0,0.0,0.0,0.0,0.0,0.0,0.0,0.0,0.0,0.0,0.0,0.0,0.0,0.0,0.0,111,,,7.3,,25.0,409.0,584.0,,10.5,,,,,,2019
0.186,0.0,1.0,0.28,0.0,0.149,0.861,0.0,0.0,0.0,0.0,0.0,0.0,0.0,0.0,0.0,0.0,0.0,0.0,0.0,0.0,0.0,0.0,0.0,0.0,0.0,0.0,0.0,0.0,0.0,111,,,7.3,,25.0,355.0,1174.0,,49.5,,,,,,2019
0.186,0.0,1.0,0.28,0.0,0.149,0.861,0.0,0.0,0.0,0.0,0.0,0.0,0.0,0.0,0.0,0.0,0.0,0.0,0.0,0.0,0.0,0.0,0.0,0.0,0.0,0.0,0.0,0.0,0.0,111,,,7.3,,25.0,954.0,978.0,,2.0,,,,,,2019
0.0,0.0,0.0,0.0,0.0,0.0,0.0,0.0,0.0,1.0,0.0,0.0,0.0,1.0,0.0,0.0,0.0,0.0,0.0,0.0,0.0,0.0,0.0,1.0,0.0,0.0,0.0,0.0,0.0,0.0,112,,,8.3,211.0,25.0,773.0,,17.0,,,,,,,2019
0.0,0.0,0.0,0.0,0.0,0.0,0.0,0.0,0.0,1.0,0.0,0.0,0.0,1.0,0.0,0.0,0.0,0.0,0.0,0.0,0.0,1.0,0.0,1.0,0.0,0.0,0.0,0.0,0.0,0.0,112,,,6.8,233.0,25.0,1001.0,,21.9,,,,,,,2019
0.0,0.0,0.0,0.0,0.0,0.0,0.0,0.0,0.0,1.0,0.0,0.0,0.0,1.0,0.0,0.0,1.0,0.0,0.0,0.0,0.0,0.0,0.0,1.0,0.0,0.0,0.0,0.0,0.0,0.0,112,,,7.0,241.0,25.0,554.0,,17.7,,,,,,,2019
0.0,0.0,0.0,0.0,0.0,0.0,0.0,0.0,0.0,1.0,0.0,0.0,0.0,1.0,0.0,0.0,1.0,0.0,0.0,0.0,0.0,1.0,0.0,1.0,0.0,0.0,0.0,0.0,0.0,0.0,112,,,6.2,256.0,25.0,793.0,,15.7,,,,,,,2019
0.0,1.0,1.0,1.0,0.0,1.0,0.0,0.0,0.0,0.0,0.0,0.0,0.0,0.0,0.0,0.0,0.0,0.0,0.0,0.0,0.0,0.0,0.0,0.0,0.0,0.0,0.0,0.0,1.0,0.0,113,,,7.5,,,,,,,,,,,,2018
0.562,0.938,0.312,1.0,0.0,0.312,0.0,0.0,0.0,0.0,0.0,0.0,0.0,0.0,0.0,0.0,0.0,0.0,0.0,0.0,0.0,0.0,0.0,0.0,0.0,0.0,0.0,0.0,0.0,0.0,114,,,7.1,305.4,25.0,1129.4,,16.7,,,,,,,2019
0.581,0.968,0.323,1.0,0.0,0.323,0.0,0.0,0.032,0.0,0.0,0.0,0.0,0.0,0.0,0.0,0.0,0.0,0.0,0.0,0.0,0.0,0.0,0.0,0.0,0.0,0.0,0.0,0.0,0.0,114,,,7.1,357.3,25.0,1159.7,,18.2,,,,,,,2019
0.6,1.0,0.333,1.0,0.0,0.333,0.0,0.0,0.067,0.0,0.0,0.0,0.0,0.0,0.0,0.0,0.0,0.0,0.0,0.0,0.0,0.0,0.0,0.0,0.0,0.0,0.0,0.0,0.0,0.0,114,,,7.1,362.6,25.0,1250.8,,14.7,,,,,,,2019
0.6,1.0,0.333,0.967,0.0,0.333,0.0,0.0,0.1,0.0,0.0,0.0,0.0,0.0,0.0,0.0,0.0,0.0,0.0,0.0,0.0,0.0,0.0,0.0,0.0,0.0,0.0,0.0,0.0,0.0,114,,,7.2,359.7,25.0,1198.3,,14.5,,,,,,,2019
0.0,1.0,1.0,1.0,0.0,1.0,0.0,0.0,0.149,0.0,0.0,0.0,0.0,0.0,0.0,0.0,0.0,0.0,0.0,0.0,0.0,0.0,0.0,0.0,0.0,0.0,0.0,0.0,0.0,0.0,116,,,8.3,210.0,,,,,,,,,,,2019
0.0,1.0,1.0,1.0,0.0,1.0,0.0,0.0,0.0,0.0,1.0,0.0,0.0,0.0,0.0,0.0,0.0,0.0,0.0,0.0,0.0,0.0,0.0,0.0,0.0,0.0,0.0,0.0,0.0,0.0,117,,,8.3,,25.0,300.0,,50.2,,,206.0,,,,2019
0.0,1.0,1.0,1.0,0.0,1.0,0.0,0.0,0.0,0.0,1.0,0.0,0.042,0.0,0.0,0.0,0.0,0.0,0.0,0.0,0.0,0.0,0.0,0.0,0.0,0.0,0.0,0.0,0.0,0.0,117,,,8.3,,25.0,303.0,,50.2,,,,,,,2019
0.0,1.0,1.0,1.0,0.0,1.0,0.0,0.0,0.0,0.0,1.0,0.0,0.087,0.0,0.0,0.0,0.0,0.0,0.0,0.0,0.0,0.0,0.0,0.0,0.0,0.0,0.0,0.0,0.0,0.0,117,,,8.3,,25.0,307.0,,50.2,,,,,,,2019
0.0,1.0,1.0,1.0,0.0,1.0,0.0,0.0,0.0,0.0,1.0,0.0,0.136,0.0,0.0,0.0,0.0,0.0,0.0,0.0,0.0,0.0,0.0,0.0,0.0,0.0,0.0,0.0,0.0,0.0,117,,,8.3,,25.0,330.0,,50.2,,,,,,,2019
0.0,1.0,1.0,1.0,0.0,1.0,0.0,0.0,0.0,0.0,1.0,0.0,0.19,0.0,0.0,0.0,0.0,0.0,0.0,0.0,0.0,0.0,0.0,0.0,0.0,0.0,0.0,0.0,0.0,0.0,117,,,8.2,,25.0,616.0,,28.0,,,,,,,2019
0.0,1.0,0.0,1.0,0.0,1.0,0.0,0.0,0.0,0.0,1.0,0.0,0.0,0.0,0.0,0.0,0.0,0.0,0.0,0.0,1.0,0.0,0.0,0.0,0.0,0.0,0.0,0.0,0.0,0.0,118,500.0,5.26,8.1,,25.0,,,,,,,,,,2019
0.0,1.0,0.0,1.0,0.0,1.0,0.0,0.0,0.0,0.0,1.0,0.0,0.0,0.0,0.0,0.0,0.0,0.0,0.0,0.0,1.0,0.0,0.0,0.0,0.0,0.0,0.0,0.0,0.0,0.0,118,500.0,6.26,8.1,,25.0,,,,,,,,,,2019
0.0,1.0,0.0,1.0,0.0,1.0,0.0,0.0,0.0,0.0,1.0,0.0,0.0,0.0,0.0,0.0,0.0,0.0,0.0,0.0,1.0,0.0,0.0,0.0,0.0,0.0,0.0,0.0,0.0,0.0,118,500.0,7.84,8.1,,25.0,,,,,,,,,,2019
0.0,1.0,0.0,1.0,0.0,1.0,0.0,0.0,0.0,0.0,1.0,0.0,0.0,0.0,0.0,0.0,0.0,0.0,0.0,0.0,1.0,0.0,0.0,0.0,0.0,0.0,0.0,0.0,0.0,0.0,118,500.0,7.89,8.1,615.0,25.0,2121.0,,,,,,,,,2019
0.0,0.0,0.0,0.0,0.0,0.0,0.0,1.0,0.0,1.0,0.0,0.0,0.0,1.0,0.0,0.0,0.0,0.0,0.0,0.0,0.0,0.0,1.0,1.0,0.0,0.0,0.0,0.0,0.0,0.0,119,500.0,,9.9,359.0,25.0,1155.0,1212.0,12.3,,59.0,107.0,,,,2019
0.0,0.0,0.0,0.0,0.0,0.0,0.0,1.0,0.0,1.0,0.0,0.0,0.0,1.0,0.0,0.0,0.0,0.0,0.0,0.0,0.0,0.0,1.0,0.0,0.0,0.0,0.0,0.0,0.0,0.0,119,500.0,,8.9,358.0,25.0,1144.0,1205.0,6.4,,98.0,115.0,,,,2019
0.0,0.0,0.0,0.0,0.0,0.0,0.0,1.0,0.0,1.0,0.0,0.0,0.0,0.0,0.0,0.0,0.0,0.0,0.0,0.0,0.0,0.0,1.0,0.0,0.0,0.0,0.0,0.0,0.0,0.0,119,500.0,,10.0,246.0,25.0,620.0,683.0,18.5,,143.0,136.0,,,,2019
0.0,0.0,0.0,0.0,0.0,0.0,0.0,0.0,0.0,1.0,0.0,0.0,0.0,1.0,0.0,0.0,0.0,0.0,0.0,0.0,0.0,0.0,1.0,0.0,0.0,0.0,0.0,0.0,0.0,0.0,119,500.0,,9.0,485.0,25.0,,284.0,0.0,,157.0,,,,,2019
