Repository: vahid2364/DataScribe_DeepTabularLearning

# DataScribe Deep Tabular Learning

This repository provides the code, data, and documentation for the paper:

**[Decoding Non-Linearity and Complexity: Deep Tabular Learning Approaches for Materials Science](https://arxiv.org/abs/2411.18717)**  
*Vahid Attari, Raymundo Arroyave*  
Department of Materials Science & Engineering, Texas A&M University.
   <a href="https://youtu.be/mSeamv819hI" target="_blank">
         alt="Watch the demo on YouTube"
         style="border:2px solid black; border-radius:6px;">
   </a>
   <em>Click the image to watch a video demonstration of DataScribe GUI for training an encoder-decoder model on HEA data on YouTube.</em>
<div align="center">
</div>

---

File: datasets/BorgHEA-DATA/ED_regression_FDN/Borg_df_updated.csv (part 7 of 7)
Al,Co,Fe,Ni,Si,Cr,Mn,Nb,Mo,Ti,Cu,C,V,Zr,B,Nd,Y,Sn,Li,Mg,Zn,Sc,Ta,Hf,W,Re,Ca,Pd,Ga,Ag,IDENTIFIER: Reference ID,PROPERTY: grain size ($\mu$m),PROPERTY: Exp. Density (g/cm$^3$),PROPERTY: Calculated Density (g/cm$^3$),PROPERTY: HV,PROPERTY: Test temperature ($^\circ$C),PROPERTY: YS (MPa),PROPERTY: UTS (MPa),PROPERTY: Elongation (%),PROPERTY: Elongation plastic (%),PROPERTY: Exp. Young modulus (GPa),PROPERTY: Calculated Young modulus (GPa),PROPERTY: O content (wppm),PROPERTY: N content (wppm),PROPERTY: C content (wppm),REFERENCE: year
0.0,0.0,0.0,0.0,0.0,0.0,0.0,1.0,0.0,1.0,0.0,0.0,0.0,1.0,0.0,0.0,0.0,0.0,0.0,0.0,0.0,0.0,0.0,0.0,0.0,0.0,0.0,0.0,0.0,0.0,119,500.0,,6.5,295.0,25.0,956.0,991.0,14.2,,88.0,94.0,,,,2019
0.0,0.0,0.0,0.0,0.0,0.0,0.0,1.0,0.0,0.667,0.0,0.0,0.0,0.333,0.0,0.0,0.0,0.0,0.0,0.0,0.0,0.0,0.667,0.0,0.0,0.0,0.0,0.0,0.0,0.0,119,500.0,,9.2,294.0,25.0,822.0,852.0,0.33,,127.0,,,,,2019
0.0,0.0,0.0,0.0,0.0,0.0,0.0,0.333,0.0,0.667,0.0,0.0,0.0,1.0,0.0,0.0,0.0,0.0,0.0,0.0,0.0,0.0,0.667,0.0,0.0,0.0,0.0,0.0,0.0,0.0,119,500.0,,8.6,489.0,25.0,,843.0,0.0,,93.0,,,,,2019
1.0,0.0,0.0,0.0,0.0,0.0,0.0,1.0,0.0,1.0,0.0,0.0,0.0,0.0,0.0,0.0,0.0,0.0,0.0,0.0,1.0,0.0,0.0,0.0,0.0,0.0,0.0,0.0,0.0,1.0,120,,4.75,6.7,,,,,,,,,,,,2019
1.0,0.0,0.0,0.0,0.0,0.0,0.0,1.0,0.0,1.0,0.0,0.0,0.0,0.0,0.0,0.0,0.0,0.0,0.0,0.0,1.0,0.0,0.0,0.0,0.0,0.0,0.0,0.0,0.0,1.0,120,,5.78,6.7,,,,,,,,,,,,2019
1.0,0.0,0.0,0.0,0.0,0.0,0.0,1.0,0.0,1.0,0.0,0.0,0.0,0.0,0.0,0.0,0.0,0.0,0.0,0.0,1.0,0.0,0.0,0.0,0.0,0.0,0.0,0.0,0.0,1.0,120,,5.79,6.7,,,,,,,,,,,,2019
1.0,0.0,0.0,0.0,0.0,0.0,0.0,1.0,0.0,1.0,0.0,0.0,0.0,0.0,0.0,0.0,0.0,0.0,0.0,0.0,1.0,0.0,0.0,0.0,0.0,0.0,0.0,0.0,0.0,1.0,120,,5.51,6.7,,,,,,,,,,,,2019
1.0,0.0,0.0,0.0,0.0,0.0,0.0,1.0,0.0,1.0,0.0,0.0,0.0,0.0,0.0,0.0,0.0,0.0,0.0,0.0,1.0,0.0,0.0,0.0,0.0,0.0,0.0,0.0,0.0,1.0,120,,,6.7,,,,,,,,,,,,2019
0.774,0.0,1.0,0.484,0.0,0.0,0.903,0.0,0.0,0.0,0.0,0.0,0.0,0.0,0.0,0.0,0.0,0.0,0.0,0.0,0.0,0.0,0.0,0.0,0.0,0.0,0.0,0.0,0.0,0.0,121,,,6.3,310.0,,,,,,,,,,,2019
0.774,0.0,1.0,0.484,0.0,0.0,0.903,0.0,0.0,0.026,0.0,0.0,0.0,0.0,0.0,0.0,0.0,0.0,0.0,0.0,0.0,0.0,0.0,0.0,0.0,0.0,0.0,0.0,0.0,0.0,121,,,6.3,330.0,,,,,,,,,,,2019
0.774,0.0,1.0,0.484,0.0,0.0,0.903,0.0,0.0,0.097,0.0,0.0,0.0,0.0,0.0,0.0,0.0,0.0,0.0,0.0,0.0,0.0,0.0,0.0,0.0,0.0,0.0,0.0,0.0,0.0,121,,,6.2,500.0,,,,,,,,,,,2019
0.774,0.0,1.0,0.484,0.0,0.0,0.903,0.0,0.0,0.0,0.0,0.0,0.0,0.0,0.0,0.0,0.0,0.0,0.0,0.0,0.0,0.0,0.0,0.0,0.0,0.0,0.0,0.0,0.0,0.0,121,,,6.3,340.0,,,,,,,,,,,2019
0.774,0.0,1.0,0.484,0.0,0.0,0.903,0.0,0.0,0.026,0.0,0.0,0.0,0.0,0.0,0.0,0.0,0.0,0.0,0.0,0.0,0.0,0.0,0.0,0.0,0.0,0.0,0.0,0.0,0.0,121,,,6.3,410.0,,,,,,,,,,,2019
0.774,0.0,1.0,0.484,0.0,0.0,0.903,0.0,0.0,0.097,0.0,0.0,0.0,0.0,0.0,0.0,0.0,0.0,0.0,0.0,0.0,0.0,0.0,0.0,0.0,0.0,0.0,0.0,0.0,0.0,121,,,6.2,495.0,,,,,,,,,,,2019
0.774,0.0,1.0,0.484,0.0,0.0,0.903,0.0,0.0,0.0,0.0,0.0,0.0,0.0,0.0,0.0,0.0,0.0,0.0,0.0,0.0,0.0,0.0,0.0,0.0,0.0,0.0,0.0,0.0,0.0,121,,,6.3,330.0,,,,,,,,,,,2019
0.774,0.0,1.0,0.484,0.0,0.0,0.903,0.0,0.0,0.026,0.0,0.0,0.0,0.0,0.0,0.0,0.0,0.0,0.0,0.0,0.0,0.0,0.0,0.0,0.0,0.0,0.0,0.0,0.0,0.0,121,,,6.3,330.0,,,,,,,,,,,2019
0.774,0.0,1.0,0.484,0.0,0.0,0.903,0.0,0.0,0.097,0.0,0.0,0.0,0.0,0.0,0.0,0.0,0.0,0.0,0.0,0.0,0.0,0.0,0.0,0.0,0.0,0.0,0.0,0.0,0.0,121,,,6.2,490.0,,,,,,,,,,,2019
1.0,1.0,1.0,1.0,0.0,1.0,0.0,0.0,0.0,0.0,0.0,1.0,0.0,0.0,0.0,0.0,0.0,0.0,0.0,0.0,0.0,0.0,0.0,0.0,0.0,0.0,0.0,0.0,0.0,0.0,122,,,6.2,,,,,,,,,,,,2019
0.0,0.0,1.0,1.0,0.0,1.0,0.0,0.0,0.0,1.0,1.0,0.0,0.0,0.0,0.0,0.0,0.0,0.0,0.0,0.0,0.0,0.0,0.0,0.0,0.0,0.0,0.0,0.0,0.0,0.0,123,,,7.2,,,,,,,,,,,,2019
0.0,0.0,1.0,1.0,0.0,1.0,0.0,0.0,0.0,1.0,1.0,0.0,0.0,0.0,0.0,0.0,0.0,0.0,0.0,0.0,0.0,0.0,0.0,0.0,0.0,0.0,0.0,0.0,0.0,0.0,123,,,7.2,,,,,,,,,,,,2019
0.0,0.0,1.0,1.0,0.0,1.0,0.0,0.0,0.0,1.0,1.0,0.0,0.0,0.0,0.0,0.0,0.0,0.0,0.0,0.0,0.0,0.0,0.0,0.0,0.0,0.0,0.0,0.0,0.0,0.0,123,,,7.2,,,,,,,,,,,,2019
0.0,0.0,1.0,1.0,0.0,1.0,0.0,0.0,0.0,1.0,1.0,0.0,0.0,0.0,0.0,0.0,0.0,0.0,0.0,0.0,0.0,0.0,0.0,0.0,0.0,0.0,0.0,0.0,0.0,0.0,123,,,7.2,,,,,,,,,,,,2019
0.0,1.0,1.0,1.0,0.0,1.0,1.0,0.0,0.0,0.0,0.0,0.0,0.0,0.0,0.0,0.0,0.0,0.0,0.0,0.0,0.0,0.0,0.0,0.0,0.0,0.0,0.0,0.0,0.0,0.0,124,0.03,7.753,8.0,435.0,25.0,1100.0,,47.0,,,,,,,2018
0.5,0.0,1.0,1.0,0.0,1.0,0.0,0.0,0.0,0.0,1.0,0.0,0.0,0.0,0.0,0.0,0.0,0.0,0.0,0.0,0.0,0.0,0.0,0.0,0.0,0.0,0.0,0.0,0.0,0.0,126,,,7.4,226.0,,,,,,,185.0,,,,2018
0.5,0.0,1.0,1.0,0.0,1.0,0.0,0.0,0.0,0.0,1.0,0.0,0.0,0.0,0.0,0.0,0.0,0.0,0.0,0.0,0.0,0.0,0.0,0.0,0.0,0.0,0.0,0.0,0.0,0.0,126,,,7.4,287.0,,,,,,,185.0,,,,2018
0.0,0.0,0.0,0.0,0.0,0.0,0.0,1.0,1.0,1.0,0.0,0.0,0.0,1.0,0.0,0.0,0.0,0.0,0.0,0.0,0.0,0.0,1.0,1.0,0.0,0.0,0.0,0.0,0.0,0.0,127,,,9.9,,25.0,1512.0,,12.0,,,137.0,,,,2018
0.0,0.0,0.0,0.0,0.0,0.0,0.0,0.0,1.0,1.0,0.0,0.0,0.0,1.0,0.0,0.0,0.0,0.0,0.0,0.0,0.0,0.0,1.0,1.0,0.0,0.0,0.0,0.0,0.0,0.0,127,,,10.2,,25.0,1600.0,,4.0,,,143.0,,,,2018
0.0,0.0,0.0,0.0,0.0,0.0,0.0,1.0,1.0,1.0,0.0,0.0,0.0,1.0,0.0,0.0,0.0,0.0,0.0,0.0,0.0,0.0,0.0,1.0,0.0,0.0,0.0,0.0,0.0,0.0,127,,,8.7,,25.0,1351.0,,20.0,,,128.0,,,,2018
0.0,0.0,0.0,0.0,0.0,0.0,0.0,1.0,1.0,0.0,0.0,0.0,0.0,1.0,0.0,0.0,0.0,0.0,0.0,0.0,0.0,0.0,1.0,1.0,0.0,0.0,0.0,0.0,0.0,0.0,127,,,10.9,,25.0,1524.0,,16.0,,,141.0,,,,2018
0.0,0.0,0.0,0.0,0.0,0.0,0.0,1.0,1.0,1.0,0.0,0.0,0.0,0.0,0.0,0.0,0.0,0.0,0.0,0.0,0.0,0.0,1.0,1.0,0.0,0.0,0.0,0.0,0.0,0.0,127,,,10.8,,25.0,1369.0,,27.0,,,155.0,,,,2018
0.0,0.0,0.0,0.0,0.0,0.0,0.0,1.0,1.0,1.0,0.0,0.0,0.0,1.0,0.0,0.0,0.0,0.0,0.0,0.0,0.0,0.0,1.0,1.0,0.0,0.0,0.0,0.0,0.0,0.0,127,,,9.9,,800.0,1007.0,,,,,137.0,,,,2018
0.0,0.0,0.0,0.0,0.0,0.0,0.0,0.0,1.0,1.0,0.0,0.0,0.0,1.0,0.0,0.0,0.0,0.0,0.0,0.0,0.0,0.0,1.0,1.0,0.0,0.0,0.0,0.0,0.0,0.0,127,,,10.2,,800.0,1045.0,,,,,143.0,,,,2018
0.0,0.0,0.0,0.0,0.0,0.0,0.0,1.0,1.0,1.0,0.0,0.0,0.0,1.0,0.0,0.0,0.0,0.0,0.0,0.0,0.0,0.0,0.0,1.0,0.0,0.0,0.0,0.0,0.0,0.0,127,,,8.7,,800.0,829.0,,,,,128.0,,,,2018
0.0,0.0,0.0,0.0,0.0,0.0,0.0,1.0,1.0,0.0,0.0,0.0,0.0,1.0,0.0,0.0,0.0,0.0,0.0,0.0,0.0,0.0,1.0,1.0,0.0,0.0,0.0,0.0,0.0,0.0,127,,,10.9,,800.0,1005.0,,,,,141.0,,,,2018
0.0,0.0,0.0,0.0,0.0,0.0,0.0,1.0,1.0,1.0,0.0,0.0,0.0,0.0,0.0,0.0,0.0,0.0,0.0,0.0,0.0,0.0,1.0,1.0,0.0,0.0,0.0,0.0,0.0,0.0,127,,,10.8,,800.0,822.0,,,,,155.0,,,,2018
0.0,0.0,0.0,0.0,0.0,0.0,0.0,1.0,1.0,1.0,0.0,0.0,0.0,1.0,0.0,0.0,0.0,0.0,0.0,0.0,0.0,0.0,1.0,1.0,0.0,0.0,0.0,0.0,0.0,0.0,127,,,9.9,,1000.0,814.0,,,,,137.0,,,,2018
0.0,0.0,0.0,0.0,0.0,0.0,0.0,0.0,1.0,1.0,0.0,0.0,0.0,1.0,0.0,0.0,0.0,0.0,0.0,0.0,0.0,0.0,1.0,1.0,0.0,0.0,0.0,0.0,0.0,0.0,127,,,10.2,,1000.0,855.0,,,,,143.0,,,,2018
0.0,0.0,0.0,0.0,0.0,0.0,0.0,1.0,1.0,1.0,0.0,0.0,0.0,1.0,0.0,0.0,0.0,0.0,0.0,0.0,0.0,0.0,0.0,1.0,0.0,0.0,0.0,0.0,0.0,0.0,127,,,8.7,,1000.0,721.0,,,,,128.0,,,,2018
0.0,0.0,0.0,0.0,0.0,0.0,0.0,1.0,1.0,0.0,0.0,0.0,0.0,1.0,0.0,0.0,0.0,0.0,0.0,0.0,0.0,0.0,1.0,1.0,0.0,0.0,0.0,0.0,0.0,0.0,127,,,10.9,,1000.0,927.0,,,,,141.0,,,,2018
0.0,0.0,0.0,0.0,0.0,0.0,0.0,1.0,1.0,1.0,0.0,0.0,0.0,0.0,0.0,0.0,0.0,0.0,0.0,0.0,0.0,0.0,1.0,1.0,0.0,0.0,0.0,0.0,0.0,0.0,127,,,10.8,,1000.0,778.0,,,,,155.0,,,,2018
0.0,0.0,0.0,0.0,0.0,0.0,0.0,1.0,1.0,1.0,0.0,0.0,0.0,1.0,0.0,0.0,0.0,0.0,0.0,0.0,0.0,0.0,1.0,1.0,0.0,0.0,0.0,0.0,0.0,0.0,127,,,9.9,,1200.0,556.0,,,,,137.0,,,,2018
0.0,0.0,0.0,0.0,0.0,0.0,0.0,0.0,1.0,1.0,0.0,0.0,0.0,1.0,0.0,0.0,0.0,0.0,0.0,0.0,0.0,0.0,1.0,1.0,0.0,0.0,0.0,0.0,0.0,0.0,127,,,10.2,,1200.0,404.0,,,,,143.0,,,,2018
0.0,0.0,0.0,0.0,0.0,0.0,0.0,1.0,1.0,1.0,0.0,0.0,0.0,1.0,0.0,0.0,0.0,0.0,0.0,0.0,0.0,0.0,0.0,1.0,0.0,0.0,0.0,0.0,0.0,0.0,127,,,8.7,,1200.0,301.0,,,,,128.0,,,,2018
0.0,0.0,0.0,0.0,0.0,0.0,0.0,1.0,1.0,0.0,0.0,0.0,0.0,1.0,0.0,0.0,0.0,0.0,0.0,0.0,0.0,0.0,1.0,1.0,0.0,0.0,0.0,0.0,0.0,0.0,127,,,10.9,,1200.0,694.0,,,,,141.0,,,,2018
0.0,0.0,0.0,0.0,0.0,0.0,0.0,1.0,1.0,1.0,0.0,0.0,0.0,0.0,0.0,0.0,0.0,0.0,0.0,0.0,0.0,0.0,1.0,1.0,0.0,0.0,0.0,0.0,0.0,0.0,127,,,10.8,,1200.0,699.0,,,,,155.0,,,,2018
0.0,0.0,0.0,0.0,0.0,0.0,0.0,1.0,1.0,0.0,0.0,0.0,0.0,1.0,0.0,0.0,0.0,0.0,0.0,0.0,0.0,0.0,1.0,1.0,0.0,0.0,0.0,0.0,0.0,0.0,127,,,10.9,,1400.0,278.0,,,,,141.0,,,,2018
0.0,0.0,0.0,0.0,0.0,0.0,0.0,1.0,1.0,1.0,0.0,0.0,0.0,0.0,0.0,0.0,0.0,0.0,0.0,0.0,0.0,0.0,1.0,1.0,0.0,0.0,0.0,0.0,0.0,0.0,127,,,10.8,,1400.0,367.0,,,,,155.0,,,,2018
0.0,1.0,1.0,1.0,0.0,1.0,0.0,0.0,0.0,0.0,0.0,0.0,0.0,0.0,0.0,0.0,0.0,0.0,0.0,0.0,0.0,0.0,0.0,0.0,0.0,0.0,0.0,0.0,0.0,0.0,128,0.0276,,8.2,,,,,,,,226.0,,,,2018
0.0,1.0,1.0,1.0,0.0,1.0,0.0,0.0,0.0,0.0,0.0,0.111,0.0,0.0,0.0,0.0,0.0,0.0,0.0,0.0,0.0,0.0,0.0,0.0,0.111,0.0,0.0,0.0,0.0,0.0,128,0.0189,7.24,8.5,475.0,,,,,,,,,,,2018
0.0,1.0,1.0,1.0,0.0,1.0,0.0,0.0,0.0,0.0,0.0,0.429,0.0,0.0,0.0,0.0,0.0,0.0,0.0,0.0,0.0,0.0,0.0,0.0,0.429,0.0,0.0,0.0,0.0,0.0,128,0.0182,8.39,9.1,531.0,,,,,,,,,,,2018
0.267,1.0,0.667,0.667,0.0,0.667,0.0,0.0,0.0,0.2,0.0,0.0,0.0,0.0,0.0,0.0,0.0,0.0,0.0,0.0,0.0,0.0,0.0,0.0,0.0,0.0,0.0,0.0,0.0,0.0,129,,,7.3,515.0,25.0,2012.0,,,17.52,,,,,,2019
0.0,0.0,0.0,0.0,0.0,0.0,0.0,1.0,0.0,1.0,0.0,0.0,0.0,1.0,0.0,0.0,0.0,0.0,0.0,0.0,0.0,0.0,1.0,1.0,0.0,0.0,0.0,0.0,0.0,0.0,130,,,9.9,,25.0,1438.0,,,,91.5,107.0,,,,2018
0.0,0.0,0.0,0.0,0.0,0.0,0.0,1.0,0.0,1.0,0.0,0.0,0.0,1.0,0.0,0.0,0.0,0.0,0.0,0.0,0.0,0.0,1.0,1.0,0.0,0.0,0.0,0.0,0.0,0.0,130,,,9.9,,25.0,1159.0,,,,99.2,107.0,,,,2018
0.0,0.0,0.0,0.0,0.0,0.0,0.0,1.0,0.0,1.0,0.0,0.0,0.0,1.0,0.0,0.0,0.0,0.0,0.0,0.0,0.0,0.0,1.0,1.0,0.0,0.0,0.0,0.0,0.0,0.0,130,,,9.9,,25.0,1134.0,,,,109.1,107.0,,,,2018
0.0,0.0,0.0,0.0,0.0,0.0,0.0,1.0,0.0,1.0,0.0,0.0,0.0,1.0,0.0,0.0,0.0,0.0,0.0,0.0,0.0,0.0,1.0,1.0,0.0,0.0,0.0,0.0,0.0,0.0,130,,,9.9,,25.0,1094.0,,,,105.3,107.0,,,,2018
0.0,0.0,0.0,0.0,0.0,0.0,0.0,1.0,0.0,1.0,0.0,0.0,0.0,1.0,0.0,0.0,0.0,0.0,0.0,0.0,0.0,0.0,1.0,1.0,0.0,0.0,0.0,0.0,0.0,0.0,130,,,9.9,,25.0,1071.0,,,,91.6,107.0,,,,2018
0.0,0.0,0.0,0.0,0.0,0.0,0.0,1.0,0.0,1.0,0.0,0.0,0.0,1.0,0.0,0.0,0.0,0.0,0.0,0.0,0.0,0.0,1.0,1.0,0.0,0.0,0.0,0.0,0.0,0.0,130,24.4,,9.9,,25.0,1107.0,,,,92.6,107.0,,,,2018
0.0,0.0,0.0,0.0,0.0,0.0,0.0,1.0,0.0,1.0,0.0,0.0,0.0,1.0,0.0,0.0,0.0,0.0,0.0,0.0,0.0,0.0,1.0,1.0,0.0,0.0,0.0,0.0,0.0,0.0,130,31.3,,9.9,,25.0,1115.0,,,,92.6,107.0,,,,2018
0.0,0.0,0.0,0.0,0.0,0.0,0.0,1.0,0.0,1.0,0.0,0.0,0.0,1.0,0.0,0.0,0.0,0.0,0.0,0.0,0.0,0.0,1.0,1.0,0.0,0.0,0.0,0.0,0.0,0.0,130,38.4,,9.9,,25.0,1114.0,,,,101.3,107.0,,,,2018
0.0,0.0,0.0,0.0,0.0,0.0,0.0,1.0,0.0,1.0,0.0,0.0,0.0,1.0,0.0,0.0,0.0,0.0,0.0,0.0,0.0,0.0,1.0,1.0,0.0,0.0,0.0,0.0,0.0,0.0,130,50.1,,9.9,,,,,,,,107.0,,,,2018
0.0,0.0,0.0,0.0,0.0,0.0,0.0,1.0,0.0,1.0,0.0,0.0,0.0,1.0,0.0,0.0,0.0,0.0,0.0,0.0,0.0,0.0,1.0,1.0,0.0,0.0,0.0,0.0,0.0,0.0,130,21.9,,9.9,,,,,,,,107.0,,,,2018
0.0,0.0,0.0,0.0,0.0,0.0,0.0,1.0,0.0,1.0,0.0,0.0,0.0,1.0,0.0,0.0,0.0,0.0,0.0,0.0,0.0,0.0,1.0,1.0,0.0,0.0,0.0,0.0,0.0,0.0,130,75.5,,9.9,,,,,,,,107.0,,,,2018
1.0,0.0,0.0,0.0,0.0,0.0,0.0,1.0,0.0,1.0,0.0,0.0,0.0,1.0,0.0,0.0,0.0,0.0,0.0,0.0,0.0,0.0,0.0,0.0,0.0,0.0,0.0,0.0,0.0,0.0,131,250.0,5.85,5.7,422.0,25.0,1509.0,,8.6,,,,,,,2018
1.0,0.0,0.0,0.0,0.0,0.0,0.0,1.0,0.0,1.0,0.0,0.0,0.0,1.0,0.0,0.0,0.0,0.0,0.0,0.0,0.0,0.0,0.0,0.0,0.0,0.0,0.0,0.0,0.0,0.0,131,,,5.7,418.0,25.0,1579.0,,17.8,,,,,,,2018
1.0,0.0,0.0,0.0,0.0,0.0,0.0,1.0,0.0,1.0,0.0,0.0,1.0,0.5,0.0,0.0,0.0,0.0,0.0,0.0,0.0,0.0,0.0,0.0,0.0,0.0,0.0,0.0,0.0,0.0,132,,5.64,5.6,,25.0,1480.0,,50.0,,,,,,,2015
1.0,0.0,0.0,0.0,0.0,0.0,0.0,1.0,0.0,1.0,0.0,0.0,0.0,1.0,0.0,0.0,0.0,0.0,0.0,0.0,0.0,0.0,0.0,0.0,0.0,0.0,0.0,0.0,0.0,0.0,133,,5.79,5.7,539.6,25.0,1080.0,,5.9,,,,,,,2015
0.0,0.0,0.0,0.0,0.0,0.0,0.0,1.0,0.0,1.0,0.0,0.0,1.0,1.0,0.0,0.0,0.0,0.0,0.0,0.0,0.0,0.0,0.0,0.0,0.0,0.0,0.0,0.0,0.0,0.0,134,,6.52,6.5,335.0,25.0,1105.0,,50.0,,,,,,,2013
0.0,0.0,0.0,0.0,0.0,1.0,0.0,1.0,0.0,1.0,0.0,0.0,0.0,1.0,0.0,0.0,0.0,0.0,0.0,0.0,0.0,0.0,0.0,0.0,0.0,0.0,0.0,0.0,0.0,0.0,134,,6.67,6.6,418.0,25.0,1260.0,,6.0,,,,,,,2013
1.0,0.0,1.0,1.0,0.0,1.0,0.0,0.0,0.5,0.0,0.0,0.0,0.0,0.0,0.0,0.0,0.0,0.0,0.0,0.0,0.0,0.0,0.0,0.0,0.0,0.0,0.0,0.0,0.0,0.0,264,,,6.8,623.7,25.0,1914.1,4023.6,,27.9,,,,,,2018
1.0,0.0,1.0,1.0,0.0,1.0,0.0,0.0,0.5,0.25,0.0,0.0,0.0,0.0,0.0,0.0,0.0,0.0,0.0,0.0,0.0,0.0,0.0,0.0,0.0,0.0,0.0,0.0,0.0,0.0,264,,,6.6,712.0,25.0,2161.7,3641.5,,14.3,,,,,,2018
1.0,0.0,1.0,1.0,0.0,1.0,0.0,0.0,0.5,0.4,0.0,0.0,0.0,0.0,0.0,0.0,0.0,0.0,0.0,0.0,0.0,0.0,0.0,0.0,0.0,0.0,0.0,0.0,0.0,0.0,264,,,6.5,731.9,25.0,2185.1,3673.4,,14.8,,,,,,2018
1.0,0.0,1.0,1.0,0.0,1.0,0.0,0.0,0.5,0.5,0.0,0.0,0.0,0.0,0.0,0.0,0.0,0.0,0.0,0.0,0.0,0.0,0.0,0.0,0.0,0.0,0.0,0.0,0.0,0.0,264,,,6.5,751.7,25.0,2228.7,3166.2,,10.4,,,,,,2018
1.0,0.0,1.0,1.0,0.0,1.0,0.0,0.0,0.5,0.6,0.0,0.0,0.0,0.0,0.0,0.0,0.0,0.0,0.0,0.0,0.0,0.0,0.0,0.0,0.0,0.0,0.0,0.0,0.0,0.0,264,,,6.4,756.1,25.0,1314.5,1314.5,,,,,,,,2018
1.0,0.0,1.0,1.0,0.0,1.0,0.0,0.0,0.5,0.75,0.0,0.0,0.0,0.0,0.0,0.0,0.0,0.0,0.0,0.0,0.0,0.0,0.0,0.0,0.0,0.0,0.0,0.0,0.0,0.0,264,,,6.4,766.2,25.0,618.8,618.8,,,,,,,,2018
1.0,0.0,0.0,0.0,0.0,1.0,0.0,1.0,1.0,0.0,0.0,0.0,0.0,0.0,0.0,0.0,0.0,0.0,0.0,0.0,0.0,0.0,0.0,0.0,0.0,0.0,0.0,0.0,0.0,0.0,265,,,7.2,,,,,,,,,,,,2018
1.0,0.0,0.0,0.0,0.0,1.0,0.0,1.0,1.0,0.0,0.0,0.0,0.0,0.0,0.0,0.0,0.0,0.0,0.0,0.0,0.0,0.0,0.0,0.0,0.0,0.0,0.0,0.0,0.0,0.0,265,,,7.2,,,,,,,,,,,,2018
1.0,0.0,0.0,0.0,0.0,0.0,0.0,1.0,0.0,1.0,0.0,0.0,0.0,0.0,0.0,0.0,0.0,0.0,0.0,0.0,0.0,0.0,0.0,1.0,0.0,0.0,0.0,0.0,0.0,0.0,265,,,7.7,,,,,,,,,,,,2018
1.0,0.0,0.0,0.0,0.0,0.0,0.0,1.0,0.0,1.0,0.0,0.0,0.0,0.0,0.0,0.0,0.0,0.0,0.0,0.0,0.0,0.0,0.0,1.0,0.0,0.0,0.0,0.0,0.0,0.0,265,,,7.7,,,,,,,,,,,,2018
1.0,0.0,0.0,0.0,0.0,0.0,0.0,0.0,0.0,1.0,0.0,0.0,0.0,0.0,0.0,0.0,0.0,0.0,0.0,0.0,0.0,0.0,1.0,1.0,0.0,0.0,0.0,0.0,0.0,0.0,265,,,9.7,,,,,,,,,,,,2018
1.0,0.0,0.0,0.0,0.0,0.0,0.0,0.0,0.0,1.0,0.0,0.0,0.0,0.0,0.0,0.0,0.0,0.0,0.0,0.0,0.0,0.0,1.0,1.0,0.0,0.0,0.0,0.0,0.0,0.0,265,,,9.7,,,,,,,,,,,,2018
1.0,0.0,0.0,0.0,0.0,0.0,0.0,1.0,1.0,1.0,0.0,0.0,0.0,0.0,0.0,0.0,0.0,0.0,0.0,0.0,0.0,0.0,0.0,0.0,0.0,0.0,0.0,0.0,0.0,0.0,265,,,6.5,,,,,,,,,,,,2018
1.0,0.0,0.0,0.0,0.0,0.0,0.0,1.0,1.0,1.0,0.0,0.0,0.0,0.0,0.0,0.0,0.0,0.0,0.0,0.0,0.0,0.0,0.0,0.0,0.0,0.0,0.0,0.0,0.0,0.0,265,,,6.5,509.0,,,,,,,151.0,,,,2018
1.0,0.0,0.0,0.0,0.0,0.0,0.0,1.0,0.0,1.0,0.0,0.0,0.0,0.0,0.0,0.0,0.0,0.0,0.0,0.0,0.0,0.0,1.0,0.0,0.0,0.0,0.0,0.0,0.0,0.0,265,,,8.2,,,,,,,,,,,,2018
1.0,0.0,0.0,0.0,0.0,0.0,0.0,1.0,0.0,1.0,0.0,0.0,0.0,0.0,0.0,0.0,0.0,0.0,0.0,0.0,0.0,0.0,1.0,0.0,0.0,0.0,0.0,0.0,0.0,0.0,265,,,8.2,458.0,,,,,,,120.0,,,,2018
0.0,0.0,0.0,0.0,0.0,1.0,0.0,0.0,1.0,1.0,0.0,0.0,0.0,0.0,0.0,0.0,0.0,0.0,0.0,0.0,0.0,0.0,1.0,0.0,0.0,0.0,0.0,0.0,0.0,0.0,265,,,9.9,555.0,,,,,,,219.0,,,,2018
0.0,0.0,0.0,0.0,0.0,1.0,0.0,0.0,1.0,1.0,0.0,0.0,0.0,0.0,0.0,0.0,0.0,0.0,0.0,0.0,0.0,0.0,1.0,0.0,0.0,0.0,0.0,0.0,0.0,0.0,265,,,9.9,539.0,,,,,,,219.0,,,,2018
0.0,0.0,0.0,0.0,0.0,1.0,0.0,1.0,0.0,1.0,0.0,0.0,0.0,0.0,0.0,0.0,0.0,0.0,0.0,0.0,0.0,0.0,1.0,0.0,0.0,0.0,0.0,0.0,0.0,0.0,265,,,9.4,,,,,,,,,,,,2018
0.0,0.0,0.0,0.0,0.0,1.0,0.0,1.0,0.0,1.0,0.0,0.0,0.0,0.0,0.0,0.0,0.0,0.0,0.0,0.0,0.0,0.0,1.0,0.0,0.0,0.0,0.0,0.0,0.0,0.0,265,,,9.4,495.0,,,,,,,162.0,,,,2018
0.0,0.0,0.0,0.0,0.0,1.0,0.0,1.0,0.0,1.0,0.0,0.0,0.0,0.0,0.0,0.0,0.0,0.0,0.0,0.0,0.0,0.0,0.0,0.0,1.0,0.0,0.0,0.0,0.0,0.0,265,,,9.9,630.0,,,,,,,,,,,2018
0.0,0.0,0.0,0.0,0.0,1.0,0.0,1.0,0.0,1.0,0.0,0.0,0.0,0.0,0.0,0.0,0.0,0.0,0.0,0.0,0.0,0.0,0.0,0.0,1.0,0.0,0.0,0.0,0.0,0.0,265,,,9.9,630.0,,,,,,,217.0,,,,2018
0.0,0.0,0.0,0.0,0.0,0.0,0.0,1.0,0.0,1.0,0.0,0.0,0.0,0.0,0.0,0.0,0.0,0.0,0.0,0.0,0.0,0.0,1.0,1.0,0.0,0.0,0.0,0.0,0.0,0.0,265,,,10.9,280.0,,,,,,,119.0,,,,2018
0.0,0.0,0.0,0.0,0.0,0.0,0.0,1.0,0.0,1.0,0.0,0.0,0.0,0.0,0.0,0.0,0.0,0.0,0.0,0.0,0.0,0.0,1.0,1.0,0.0,0.0,0.0,0.0,0.0,0.0,265,,,10.9,270.0,,,,,,,119.0,,,,2018
0.0,0.0,0.0,0.0,0.0,0.0,0.0,1.0,1.0,1.0,0.0,0.0,0.0,0.0,0.0,0.0,0.0,0.0,0.0,0.0,0.0,0.0,1.0,0.0,1.0,0.0,0.0,0.0,0.0,0.0,265,,,11.8,482.0,,,,,,,222.0,,,,2018
0.0,0.0,0.0,0.0,0.0,0.0,0.0,1.0,1.0,1.0,0.0,0.0,0.0,0.0,0.0,0.0,0.0,0.0,0.0,0.0,0.0,0.0,1.0,0.0,1.0,0.0,0.0,0.0,0.0,0.0,265,,,11.8,446.0,,,,,,,222.0,,,,2018
0.0,0.0,0.0,0.0,0.0,0.0,0.0,1.0,1.0,1.0,0.0,0.0,0.0,0.0,0.0,0.0,0.0,0.0,0.0,0.0,0.0,0.0,1.0,0.0,0.0,0.0,0.0,0.0,0.0,0.0,265,,,10.0,407.0,,,,,,,179.0,,,,2018
0.0,0.0,0.0,0.0,0.0,0.0,0.0,1.0,1.0,1.0,0.0,0.0,0.0,0.0,0.0,0.0,0.0,0.0,0.0,0.0,0.0,0.0,1.0,0.0,0.0,0.0,0.0,0.0,0.0,0.0,265,,,10.0,431.0,,,,,,,179.0,,,,2018
